Repository: yutaoling/Mat

File: data/Ti_dataset_scalar.csv (part 2 of 6)
No,Activated,Brand,Ti,Al,Zr,Mo,V,Ta,Nb,Cr,Fe,Sn,Sys,FirstAppearinLine,CompNum,Produce_Lab,Produce_Factory,InitStat,Deform,DeformTemp_C,DeformRate,HT1,HT1Temp_C,HT1Time_h,Cool1,HT2,HT2Temp_C,HT2Time_h,Cool2,YM,HV,UTS,YS,El,均匀延伸率 (%),断面收缩率(%),断裂韧性KIC（MPa.m12）,应力腐蚀断裂韧性KISCC（MPa·m12）,夏比冲击吸收功KU2（J）,夏比冲击韧性值aku2（Jcm2）,夏比冲击吸收功KV2（J）,夏比冲击韧性值akV2（Jcm2）,（其他）,reference_id (文献数据标记doi；实验数据标记人员姓名),文献名称,文献序号,汇总信息人员姓名,序号,核对人员姓名,备注
55,1,,99.837,0,0,0,0,0,0,0,0,0,Ti,3,1,0,0,0,0,0,0,1,800,1,0,0,0,0,0,,,500,,,,,,,,,62.65,,,,Effects of oxygen content on Charpy impact properties and crack resistance of α titanium alloys,10,常海峰,55,,
56,1,,99.973,0,0,0,0,0,0,0,0,0,Ti,3,1,0,0,0,0,0,0,1,800,1,0,0,0,0,0,,,257,,,,,,,,,253.5,,,,Effects of oxygen content on Charpy impact properties and crack resistance of α titanium alloys,10,常海峰,56,,
81,1,,99.971,0,0,0,0,0,0,0,0,0,Ti,3,1,0,1,3,1,1150,70,1,800,1,2,0,0,0,0,,,260,,71.5,,,,,,,2550,,,,Strengthening effects of Al element on strength and impact toughness in titanium alloy,18,常海峰,Strengthening effects of Al element on strength and impact toughness in titanium alloy,张闫,
356,1,,52.59,0,26.69,0,0,0,20.73,0,0,0,Ti-Zr-Nb,160,3,1,0,2,0,0,0,0,0,0,0,0,0,0,0,64,,,729,,,,,,,,,,,,A compilation of experimental dataon the mechanical properties and microstructural features of Ti-alloys,356,袁睿豪,356,,
357,1,,50.27,0,31.12,0,0,0,18.62,0,0,0,Ti-Zr-Nb,160,3,1,0,2,0,0,0,0,0,0,0,0,0,0,0,63,,,682,,,,,,,,,,,,A compilation of experimental dataon the mechanical properties and microstructural features of Ti-alloys,357,袁睿豪,357,,
358,1,,84.16,0,7.92,0,0,0,7.92,0,0,0,Ti-Zr-Nb,160,3,1,0,2,0,0,0,0,0,0,1,0,0,0,0,66,,,501,,,,,,,,,,,,A compilation of experimental dataon the mechanical properties and microstructural features of Ti-alloys,358,袁睿豪,358,,
490,1,,77,0,1,0,0,0,22,0,0,0,Ti-Zr-Nb,160,3,1,0,2,0,0,0,0,0,0,1,0,0,0,0,68,,,370,,,,,,,,,,,,A compilation of experimental dataon the mechanical properties and microstructural features of Ti-alloys,490,袁睿豪,490,,
496,1,,74,0,2,0,0,0,24,0,0,0,Ti-Zr-Nb,160,3,1,0,2,0,0,0,0,0,0,1,0,0,0,0,59,,,249,,,,,,,,,,,,A compilation of experimental dataon the mechanical properties and microstructural features of Ti-alloys,496,袁睿豪,496,,
497,1,,72,0,4,0,0,0,24,0,0,0,Ti-Zr-Nb,160,3,1,0,2,0,0,0,0,0,0,1,0,0,0,0,60,,,417,,,,,,,,,,,,A compilation of experimental dataon the mechanical properties and microstructural features of Ti-alloys,497,袁睿豪,497,,
16,1,,76.32,0,4.81,0,0,0,18.87,0,0,0,Ti-Zr-Nb,160,3,0,0,1,0,0,0,0,0,0,0,0,0,0,0,65,,,,,,,,,,,,,,,,,万鑫泉,,,
60,1,,68,0,12,0,0,0,20,0,0,0,Ti-Zr-Nb,160,3,0,0,1,0,0,0,0,0,0,0,0,0,0,0,54.8,,,,,,,,,,,,,,,,,万鑫泉,,,
61,1,,62,0,21,0,0,0,17,0,0,0,Ti-Zr-Nb,160,3,0,0,1,0,0,0,0,0,0,0,0,0,0,0,52.4,,,,,,,,,,,,,,,,,万鑫泉,,,
62,1,,51,0,38,0,0,0,11,0,0,0,Ti-Zr-Nb,160,3,0,0,1,0,0,0,0,0,0,0,0,0,0,0,48.8,,,,,,,,,,,,,,,,,万鑫泉,,,
63,1,,41,0,53,0,0,0,6,0,0,0,Ti-Zr-Nb,160,3,0,0,1,0,0,0,0,0,0,0,0,0,0,0,48,,,,,,,,,,,,,,,,,万鑫泉,,,
74,1,,84.55,0,7.79,0,0,0,7.66,0,0,0,Ti-Zr-Nb,160,3,0,0,1,0,0,0,0,0,0,0,0,0,0,0,91.2,,,,,,,,,,,,,,,,,万鑫泉,,,
112,1,,52.8,0,29.5,0,0,0,17.7,0,0,0,Ti-Zr-Nb,160,3,0,0,1,0,0,0,0,0,0,0,0,0,0,0,68.2,,,,,,,,,,,,,,,,,万鑫泉,,,
113,1,,54,0,20,0,0,0,26,0,0,0,Ti-Zr-Nb,160,3,0,0,1,0,0,0,0,0,0,0,0,0,0,0,59.07,,,,,,,,,,,,,,,,,万鑫泉,,,
114,1,,53.1,0,10.4,0,0,0,36.5,0,0,0,Ti-Zr-Nb,160,3,0,0,1,0,0,0,0,0,0,0,0,0,0,0,92.18,,,,,,,,,,,,,,,,,万鑫泉,,,
115,1,,84.09,0,8.12,0,0,0,7.79,0,0,0,Ti-Zr-Nb,160,3,0,0,1,0,0,0,0,0,0,0,0,0,0,0,80,,,,,,,,,,,,,,,,,万鑫泉,,,
116,1,,67.53,0,4.86,0,0,0,27.61,0,0,0,Ti-Zr-Nb,160,3,0,0,1,0,0,0,0,0,0,0,0,0,0,0,65,,,,,,,,,,,,,,,,,万鑫泉,,,
117,1,,72,0,3,0,0,0,25,0,0,0,Ti-Zr-Nb,160,3,0,0,1,0,0,0,0,0,0,0,0,0,0,0,66,,,,,,,,,,,,,,,,,万鑫泉,,,
118,1,,71,0,4,0,0,0,25,0,0,0,Ti-Zr-Nb,160,3,0,0,1,0,0,0,0,0,0,0,0,0,0,0,69,,,,,,,,,,,,,,,,,万鑫泉,,,
119,1,,69,0,6,0,0,0,25,0,0,0,Ti-Zr-Nb,160,3,0,0,1,0,0,0,0,0,0,0,0,0,0,0,68,,,,,,,,,,,,,,,,,万鑫泉,,,
120,1,,57.23,0,18.32,0,0,0,24.45,0,0,0,Ti-Zr-Nb,160,3,0,0,1,0,0,0,0,0,0,0,0,0,0,0,62,,,,,,,,,,,,,,,,,万鑫泉,,,
122,1,,75,0,5,0,0,0,20,0,0,0,Ti-Zr-Nb,160,3,0,0,1,0,0,0,0,0,0,0,0,0,0,0,51.3,,,,,,,,,,,,,,,,,万鑫泉,,,
123,1,,60,0,20,0,0,0,20,0,0,0,Ti-Zr-Nb,160,3,0,0,1,0,0,0,0,0,0,0,0,0,0,0,47.3,,,,,,,,,,,,,,,,,万鑫泉,,,
124,1,,50,0,30,0,0,0,20,0,0,0,Ti-Zr-Nb,160,3,0,0,1,0,0,0,0,0,0,0,0,0,0,0,52.7,,,,,,,,,,,,,,,,,万鑫泉,,,
125,1,,40,0,40,0,0,0,20,0,0,0,Ti-Zr-Nb,160,3,0,0,1,0,0,0,0,0,0,0,0,0,0,0,50.5,,,,,,,,,,,,,,,,,万鑫泉,,,
128,1,,21.12,0,39.08,0,0,0,39.8,0,0,0,Ti-Zr-Nb,160,3,0,0,1,0,0,0,0,0,0,0,0,0,0,0,78,,,,,,,,,,,,,,,,,万鑫泉,,,
129,1,,11.5,0,43.85,0,0,0,44.65,0,0,0,Ti-Zr-Nb,160,3,0,0,1,0,0,0,0,0,0,0,0,0,0,0,75,,,,,,,,,,,,,,,,,万鑫泉,,,
136,1,,57.24,0,18.31,0,0,0,24.45,0,0,0,Ti-Zr-Nb,160,3,0,0,1,0,0,0,0,0,0,0,0,0,0,0,62,,,,,,,,,,,,,,,,,万鑫泉,,,
137,1,,54.1,0,23.9,0,0,0,22,0,0,0,Ti-Zr-Nb,160,3,0,0,1,0,0,0,0,0,0,0,0,0,0,0,65,,,,,,,,,,,,,,,,,万鑫泉,,,
138,1,,52.58,0,26.69,0,0,0,20.73,0,0,0,Ti-Zr-Nb,160,3,0,0,1,0,0,0,0,0,0,0,0,0,0,0,64,,,,,,,,,,,,,,,,,万鑫泉,,,
139,1,,50.26,0,31.12,0,0,0,18.62,0,0,0,Ti-Zr-Nb,160,3,0,0,1,0,0,0,0,0,0,0,0,0,0,0,63,,,,,,,,,,,,,,,,,万鑫泉,,,
141,1,,38,0,32,0,0,0,30,0,0,0,Ti-Zr-Nb,160,3,0,0,1,0,0,0,0,0,0,0,0,0,0,0,65,,,,,,,,,,,,,,,,,万鑫泉,,,
142,1,,41,0,25,0,0,0,34,0,0,0,Ti-Zr-Nb,160,3,0,0,1,0,0,0,0,0,0,0,0,0,0,0,62,,,,,,,,,,,,,,,,,万鑫泉,,,
143,1,,55,0,10,0,0,0,35,0,0,0,Ti-Zr-Nb,160,3,0,0,1,0,0,0,0,0,0,0,0,0,0,0,58.8,,,,,,,,,,,,,,,,,万鑫泉,,,
144,1,,60,0,5,0,0,0,35,0,0,0,Ti-Zr-Nb,160,3,0,0,1,0,0,0,0,0,0,0,0,0,0,0,59.8,,,,,,,,,,,,,,,,,万鑫泉,,,
145,1,,57,0,6,0,0,0,37,0,0,0,Ti-Zr-Nb,160,3,0,0,1,0,0,0,0,0,0,0,0,0,0,0,60,,,,,,,,,,,,,,,,,万鑫泉,,,
146,1,,60,0,3,0,0,0,37,0,0,0,Ti-Zr-Nb,160,3,0,0,1,0,0,0,0,0,0,0,0,0,0,0,58,,,,,,,,,,,,,,,,,万鑫泉,,,
158,1,,67.53,0,4.86,0,0,0,27.61,0,0,0,Ti-Zr-Nb,160,3,0,0,1,0,0,0,0,0,0,0,0,0,0,0,64.9,,,,,,,,,,,,,,,,,万鑫泉,,,
179,1,,80.38,0,7.44,0,0,0,12.18,0,0,0,Ti-Zr-Nb,160,3,0,0,1,0,0,0,0,0,0,0,0,0,0,0,55,,,,,,,,,,,,,,,,,万鑫泉,,,
198,1,,73.59,0,3.27,0,0,0,23.14,0,0,0,Ti-Zr-Nb,160,3,0,0,1,0,0,0,0,0,0,0,0,0,0,0,76,,,,,,,,,,,,,,,,,万鑫泉,,,
204,1,,74.3,0,9.75,0,0,0,15.95,0,0,0,Ti-Zr-Nb,160,3,0,0,1,0,0,0,0,0,0,0,0,0,0,0,75,,,,,,,,,,,,,,,,,万鑫泉,,,
101,1,,90,0,0,0,0,0,0,8.5,0,1.5,Ti-Cr-Sn,237,3,1,0,2,1,20,95,1,900,0.5,1,0,0,0,0,,,1264,,36.05,,,,,,,,,,10.1016j.scriptamat.2015.11.020,A β-titanium alloy with extra high strain-hardening rate: Design and mechanical properties,15,刘雨佳,101,,
80,1,,90,0,0,0,0,0,0,8.52,0,1.48,Ti-Cr-Sn,237,3,0,1,2,0,0,0,1,890,0.5,1,1,760,0.5,1,,,806.3,428.2,44.8,,,,,,,44.6,,,,Charpy impact behaviors of metastable β-Ti alloys: Transformation induce plasticity versus twining induce plasticity,17,常海峰,Charpy impact behaviors of metastable β-Ti alloys: Transformation induce plasticity versus twining induce plasticity,张闫,
88,1,,90,0,0,0,0,0,0,8.5,0,1.5,Ti-Cr-Sn,237,3,0,1,2,0,0,0,1,780,0.166666667,1,0,0,0,0,,,835.9,356.5,56,,,,,,,42.11,,,,Coupling effect of loading mode and temperature on the deformation behaviors of TWIP β Ti alloy: From superior tensile strength-ductility synergy to low Charpy impact toughness,21,常海峰,Coupling effect of loading mode and temperature on the deformation behaviors of TWIP β Ti alloy: From superior tensile strength-ductility synergy to low Charpy impact toughness,张闫,293k
89,1,,90,0,0,0,0,0,0,8.5,0,1.5,Ti-Cr-Sn,237,3,0,0,0,0,0,0,1,780,0.166666667,1,0,0,0,0,,,1577.8,1019.2,38.6,,,,,,,5.75,,,,Coupling effect of loading mode and temperature on the deformation behaviors of TWIP β Ti alloy: From superior tensile strength-ductility synergy to low Charpy impact toughness,21,常海峰,89,,
458,1,,91.44,0,0,0,0,0,0,7.95,0,0.61,Ti-Cr-Sn,237,3,1,0,2,0,0,0,0,0,0,1,0,0,0,0,83,,,554,,,,,,,,,,,,A compilation of experimental dataon the mechanical properties and microstructural features of Ti-alloys,458,袁睿豪,458,,
104,1,,90,0,0,7,0,0,0,3,0,0,Ti-Mo-Cr,242,3,1,0,2,1,20,60,1,850,0.33,2,0,0,0,0,,,958.4,,1.1,,,,,,,,,,10.1016j.scriptamat.2018.10.043,ω phase strengthened 1.2GPa metastable β titanium alloy with high ductility,16,刘雨佳,104,,
105,1,,90,0,0,7,0,0,0,3,0,0,Ti-Mo-Cr,242,3,1,0,2,1,20,60,1,850,0.33,1,0,0,0,0,,,886.4,,46.37,,,,,,,,,,10.1016j.scriptamat.2018.10.043,ω phase strengthened 1.2GPa metastable β titanium alloy with high ductility,16,刘雨佳,105,,
121,1,,75,0,0,12,0,0,13,0,0,0,Ti-Mo-Nb,244,3,1,0,3,1,900,80,1,1000,24,1,1,500,24,1,,,1111,,6.3,,,,,,,,,,10.15901516-1439.329614 ,Mechanical Characterization of Ti–12mo–13nb Alloy for Biomedical Application Hot Swaged and Aged,21,刘雨佳,121,,
186,1,,80,0,0,12,0,0,8,0,0,0,Ti-Mo-Nb,244,3,1,0,3,1,780,80,1,950,1,1,0,0,0,0,,,716,,33,,,,,,,,,,10.15901980-5373-MR-2017-0637,Microstructure and Mechanical Properties of Ti-12Mo-8Nb Alloy Hot Swaged and Treated for Orthopedic Applications,34,刘雨佳,186,,
489,1,,77,0,0,1,0,0,22,0,0,0,Ti-Mo-Nb,244,3,1,0,2,0,0,0,0,0,0,1,0,0,0,0,87,,,452,,,,,,,,,,,,A compilation of experimental dataon the mechanical properties and microstructural features of Ti-alloys,489,袁睿豪,489,,
506,1,,91.86,0,0,6.47,0,0,1.67,0,0,0,Ti-Mo-Nb,244,3,1,0,2,0,0,0,0,0,0,1,0,0,0,0,105,,,449,,,,,,,,,,,,A compilation of experimental dataon the mechanical properties and microstructural features of Ti-alloys,506,袁睿豪,506,,
511,1,,72,0,0,2,0,0,26,0,0,0,Ti-Mo-Nb,244,3,1,0,2,0,0,0,0,0,0,0,0,0,0,0,67,,,535,,,,,,,,,,,,A compilation of experimental dataon the mechanical properties and microstructural features of Ti-alloys,511,袁睿豪,511,,
512,1,,70,0,0,4,0,0,26,0,0,0,Ti-Mo-Nb,244,3,1,0,2,0,0,0,0,0,0,0,0,0,0,0,64,,,621,,,,,,,,,,,,A compilation of experimental dataon the mechanical properties and microstructural features of Ti-alloys,512,袁睿豪,512,,
513,1,,68,0,0,6,0,0,26,0,0,0,Ti-Mo-Nb,244,3,1,0,2,0,0,0,0,0,0,0,0,0,0,0,56,,,634,,,,,,,,,,,,A compilation of experimental dataon the mechanical properties and microstructural features of Ti-alloys,513,袁睿豪,513,,
514,1,,66,0,0,8,0,0,26,0,0,0,Ti-Mo-Nb,244,3,1,0,2,0,0,0,0,0,0,0,0,0,0,0,55,,,663,,,,,,,,,,,,A compilation of experimental dataon the mechanical properties and microstructural features of Ti-alloys,514,袁睿豪,514,,
3,1,,87.5,0,0,6.25,0,0,6.25,0,0,0,Ti-Mo-Nb,244,3,0,0,1,0,0,0,0,0,0,0,0,0,0,0,92,,,,,,,,,,,,,,,,,万鑫泉,,,
14,1,,90.1,0,0,8.2,0,0,1.7,0,0,0,Ti-Mo-Nb,244,3,0,0,1,0,0,0,0,0,0,0,0,0,0,0,82,,,,,,,,,,,,,,,,,万鑫泉,,,
22,1,,78,0,0,11.2,0,0,10.8,0,0,0,Ti-Mo-Nb,244,3,0,0,1,0,0,0,0,0,0,0,0,0,0,0,92,,,,,,,,,,,,,,,,,万鑫泉,,,
30,1,,70.4,0,0,10.1,0,0,19.5,0,0,0,Ti-Mo-Nb,244,3,0,0,1,0,0,0,0,0,0,0,0,0,0,0,83,,,,,,,,,,,,,,,,,万鑫泉,,,
38,1,,64.1,0,0,9.2,0,0,26.7,0,0,0,Ti-Mo-Nb,244,3,0,0,1,0,0,0,0,0,0,0,0,0,0,0,73,,,,,,,,,,,,,,,,,万鑫泉,,,
172,1,,82.35,0,0,5.88,0,0,11.77,0,0,0,Ti-Mo-Nb,244,3,0,0,1,0,0,0,0,0,0,0,0,0,0,0,83,,,,,,,,,,,,,,,,,万鑫泉,,,
213,1,,88.83,0,0,8.31,0,0,2.86,0,0,0,Ti-Mo-Nb,244,3,0,0,1,0,0,0,0,0,0,0,0,0,0,0,78,,,,,,,,,,,,,,,,,万鑫泉,,,
214,1,,90.35,0,0,6.83,0,0,2.82,0,0,0,Ti-Mo-Nb,244,3,0,0,1,0,0,0,0,0,0,0,0,0,0,0,89,,,,,,,,,,,,,,,,,万鑫泉,,,
143,1,,63.75,0,0,0,0,0,35.35,0.9,0,0,Ti-Nb-Cr,260,3,1,0,2,1,20,85,1,800,1,1,0,0,0,0,,,503,,35.8,,,,,,,,,,10.1007s11665-022-06586-x,"Microstructure, Mechanical Properties, and Cytotoxicity of β-Type Ti-Nb-Cr Alloys Designed by Electron Paramete",25,刘雨佳,143,,
144,1,,65.55,0,0,0,0,0,32.62,1.83,0,0,Ti-Nb-Cr,260,3,1,0,2,1,20,85,1,800,1,1,0,0,0,0,,,474,,28.5,,,,,,,,,,10.1007s11665-022-06586-x,"Microstructure, Mechanical Properties, and Cytotoxicity of β-Type Ti-Nb-Cr Alloys Designed by Electron Paramete",25,刘雨佳,144,,
145,1,,67.41,0,0,0,0,0,29.81,2.78,0,0,Ti-Nb-Cr,260,3,1,0,2,1,20,85,1,800,1,1,0,0,0,0,,,523,,18.9,,,,,,,,,,10.1007s11665-022-06586-x,"Microstructure, Mechanical Properties, and Cytotoxicity of β-Type Ti-Nb-Cr Alloys Designed by Electron Paramete",25,刘雨佳,145,,
146,1,,69.32,0,0,0,0,0,26.91,3.77,0,0,Ti-Nb-Cr,260,3,1,0,2,1,20,85,1,800,1,1,0,0,0,0,,,557,,22.5,,,,,,,,,,10.1007s11665-022-06586-x,"Microstructure, Mechanical Properties, and Cytotoxicity of β-Type Ti-Nb-Cr Alloys Designed by Electron Paramete",25,刘雨佳,146,,
147,1,,71.3,0,0,0,0,0,23.92,4.78,0,0,Ti-Nb-Cr,260,3,1,0,2,1,20,85,1,800,1,1,0,0,0,0,,,603,,22.7,,,,,,,,,,10.1007s11665-022-06586-x,"Microstructure, Mechanical Properties, and Cytotoxicity of β-Type Ti-Nb-Cr Alloys Designed by Electron Paramete",25,刘雨佳,147,,
165,1,,65,0,30,5,0,0,0,0,0,0,Ti-Zr-Mo,265,3,1,0,2,1,1000,70,1,850,1,1,0,0,0,0,,,762,,18.52,,,,,,,,,,10.1016j.jmbbm.2011.06.020,Relationship between various deformation-induced products and mechanical properties in metastable Ti–30Zr–Mo alloys for biomedical applications,29,刘雨佳,165,,
166,1,,64,0,30,6,0,0,0,0,0,0,Ti-Zr-Mo,265,3,1,0,2,1,1000,70,1,850,1,1,0,0,0,0,,,723,,33.4,,,,,,,,,,10.1016j.jmbbm.2011.06.020,Relationship between various deformation-induced products and mechanical properties in metastable Ti–30Zr–Mo alloys for biomedical applications,29,刘雨佳,166,,
167,1,,63,0,30,7,0,0,0,0,0,0,Ti-Zr-Mo,265,3,1,0,2,1,1000,70,1,850,1,1,0,0,0,0,,,782,,18.92,,,,,,,,,,10.1016j.jmbbm.2011.06.020,Relationship between various deformation-induced products and mechanical properties in metastable Ti–30Zr–Mo alloys for biomedical applications,29,刘雨佳,167,,
420,1,,90.6,0,2.86,6.54,0,0,0,0,0,0,Ti-Zr-Mo,265,3,1,0,2,0,0,0,0,0,0,1,0,0,0,0,64.5,,,509,,,,,,,,,,,,A compilation of experimental dataon the mechanical properties and microstructural features of Ti-alloys,420,袁睿豪,420,,
507,1,,77.87,0,18.98,3.23,0,0,0,0,0,0,Ti-Zr-Mo,265,3,1,0,2,0,0,0,0,0,0,1,0,0,0,0,75,,,383,,,,,,,,,,,,A compilation of experimental dataon the mechanical properties and microstructural features of Ti-alloys,507,袁睿豪,507,,
508,1,,77.15,0,18.98,3.87,0,0,0,0,0,0,Ti-Zr-Mo,265,3,1,0,2,0,0,0,0,0,0,1,0,0,0,0,63,,,459,,,,,,,,,,,,A compilation of experimental dataon the mechanical properties and microstructural features of Ti-alloys,508,袁睿豪,508,,
509,1,,76.43,0,19.29,4.28,0,0,0,0,0,0,Ti-Zr-Mo,265,3,1,0,2,0,0,0,0,0,0,1,0,0,0,0,66,,,674,,,,,,,,,,,,A compilation of experimental dataon the mechanical properties and microstructural features of Ti-alloys,509,袁睿豪,509,,
4,1,,87.5,0,6.25,6.25,0,0,0,0,0,0,Ti-Zr-Mo,265,3,0,0,1,0,0,0,0,0,0,0,0,0,0,0,80,,,,,,,,,,,,,,,,,万鑫泉,,,
15,1,,86.7,0,7.7,5.6,0,0,0,0,0,0,Ti-Zr-Mo,265,3,0,0,1,0,0,0,0,0,0,0,0,0,0,0,74,,,,,,,,,,,,,,,,,万鑫泉,,,
23,1,,78.2,0,10.6,11.2,0,0,0,0,0,0,Ti-Zr-Mo,265,3,0,0,1,0,0,0,0,0,0,0,0,0,0,0,80,,,,,,,,,,,,,,,,,万鑫泉,,,
215,1,,85.36,0,8.96,5.68,0,0,0,0,0,0,Ti-Zr-Mo,265,3,0,0,1,0,0,0,0,0,0,0,0,0,0,0,82,,,,,,,,,,,,,,,,,万鑫泉,,,
168,1,,72,0,0,0,0,0,26,0,2,0,Ti-Nb-Fe,276,3,1,0,2,1,20,84,1,800,1,1,0,0,0,0,,,739,,23.38,,,,,,,,,,10.1007s10853-022-06984-5,"Microstructure, mechanical properties, and cytotoxicity of low Young’s modulus Ti–Nb–Fe–Sn alloys",30,刘雨佳,168,,
90,1,,72,0,0,0,0,0,26,0,2,0,Ti-Nb-Fe,276,3,1,0,2,1,20,84,1,800,1,1,0,0,0,0,,,739,,24,,,,,,,,,,10.1007s10853-022-06984-5,Relationship between various deformation-induced products and mechanical properties in metastable Ti<a8>C30Zr<a11>CMo alloys for biomedical applications,20,石欣逾,90,,
337,1,,80.85,0,0,0,0,0,18.05,0,1.1,0,Ti-Nb-Fe,276,3,1,0,2,0,0,0,0,0,0,1,0,0,0,0,81,,,477,,,,,,,,,,,,A compilation of experimental dataon the mechanical properties and microstructural features of Ti-alloys,337,袁睿豪,337,,
338,1,,82.54,0,0,0,0,0,15.84,0,1.62,0,Ti-Nb-Fe,276,3,1,0,2,0,0,0,0,0,0,1,0,0,0,0,94,,,496,,,,,,,,,,,,A compilation of experimental dataon the mechanical properties and microstructural features of Ti-alloys,338,袁睿豪,338,,
339,1,,84.58,0,0,0,0,0,13.25,0,2.17,0,Ti-Nb-Fe,276,3,1,0,2,0,0,0,0,0,0,1,0,0,0,0,95,,,604,,,,,,,,,,,,A compilation of experimental dataon the mechanical properties and microstructural features of Ti-alloys,339,袁睿豪,339,,
340,1,,87.07,0,0,0,0,0,10.39,0,2.54,0,Ti-Nb-Fe,276,3,1,0,2,0,0,0,0,0,0,1,0,0,0,0,90,,,672,,,,,,,,,,,,A compilation of experimental dataon the mechanical properties and microstructural features of Ti-alloys,340,袁睿豪,340,,
341,1,,88.95,0,0,0,0,0,8.25,0,2.8,0,Ti-Nb-Fe,276,3,1,0,2,0,0,0,0,0,0,1,0,0,0,0,94,,,695,,,,,,,,,,,,A compilation of experimental dataon the mechanical properties and microstructural features of Ti-alloys,341,袁睿豪,341,,
342,1,,90.63,0,0,0,0,0,6.02,0,3.35,0,Ti-Nb-Fe,276,3,1,0,2,0,0,0,0,0,0,1,0,0,0,0,97,,,715,,,,,,,,,,,,A compilation of experimental dataon the mechanical properties and microstructural features of Ti-alloys,342,袁睿豪,342,,
344,1,,80.63,0,0,0,0,0,18.26,0,1.11,0,Ti-Nb-Fe,276,3,1,0,2,0,0,0,0,0,0,1,0,0,0,0,79,,,606,,,,,,,,,,,,A compilation of experimental dataon the mechanical properties and microstructural features of Ti-alloys,344,袁睿豪,344,,
345,1,,79.12,0,0,0,0,0,17.96,0,2.92,0,Ti-Nb-Fe,276,3,1,0,2,0,0,0,0,0,0,1,0,0,0,0,78,,,625,,,,,,,,,,,,A compilation of experimental dataon the mechanical properties and microstructural features of Ti-alloys,345,袁睿豪,345,,
346,1,,77.19,0,0,0,0,0,17.68,0,5.14,0,Ti-Nb-Fe,276,3,1,0,2,0,0,0,0,0,0,1,0,0,0,0,79,,,629,,,,,,,,,,,,A compilation of experimental dataon the mechanical properties and microstructural features of Ti-alloys,346,袁睿豪,346,,
347,1,,88.9,0,0,0,0,0,6.96,0,4.14,0,Ti-Nb-Fe,276,3,1,0,2,0,0,0,0,0,0,1,0,0,0,0,90,,,740,,,,,,,,,,,,A compilation of experimental dataon the mechanical properties and microstructural features of Ti-alloys,347,袁睿豪,347,,
391,1,,88.48,0,0,0,0,0,6.04,0,5.48,0,Ti-Nb-Fe,276,3,1,0,2,0,0,0,0,0,0,0,0,0,0,0,89,,,1137,,,,,,,,,,,,A compilation of experimental dataon the mechanical properties and microstructural features of Ti-alloys,391,袁睿豪,391,,
392,1,,85.67,0,0,0,0,0,6.07,0,8.26,0,Ti-Nb-Fe,276,3,1,0,2,0,0,0,0,0,0,0,0,0,0,0,82,,,1078,,,,,,,,,,,,A compilation of experimental dataon the mechanical properties and microstructural features of Ti-alloys,392,袁睿豪,392,,
435,1,,93.39,0,0,0,0,0,0.52,0,6.09,0,Ti-Nb-Fe,276,3,1,0,2,0,0,0,0,0,0,0,0,0,0,0,124,,,1785,,,,,,,,,,,,A compilation of experimental dataon the mechanical properties and microstructural features of Ti-alloys,435,袁睿豪,435,,
436,1,,91.7,0,0,0,0,0,2.12,0,6.18,0,Ti-Nb-Fe,276,3,1,0,2,0,0,0,0,0,0,0,0,0,0,0,115,,,1539,,,,,,,,,,,,A compilation of experimental dataon the mechanical properties and microstructural features of Ti-alloys,436,袁睿豪,436,,
437,1,,90.54,0,0,0,0,0,3.22,0,6.24,0,Ti-Nb-Fe,276,3,1,0,2,0,0,0,0,0,0,0,0,0,0,0,97,,,1144,,,,,,,,,,,,A compilation of experimental dataon the mechanical properties and microstructural features of Ti-alloys,437,袁睿豪,437,,
438,1,,88.76,0,0,0,0,0,4.9,0,6.34,0,Ti-Nb-Fe,276,3,1,0,2,0,0,0,0,0,0,0,0,0,0,0,89,,,1010,,,,,,,,,,,,A compilation of experimental dataon the mechanical properties and microstructural features of Ti-alloys,438,袁睿豪,438,,
439,1,,87.54,0,0,0,0,0,6.05,0,6.41,0,Ti-Nb-Fe,276,3,1,0,2,0,0,0,0,0,0,0,0,0,0,0,86,,,985,,,,,,,,,,,,A compilation of experimental dataon the mechanical properties and microstructural features of Ti-alloys,439,袁睿豪,439,,
446,1,,76.82,0,0,0,0,0,16.19,0,6.98,0,Ti-Nb-Fe,276,3,1,0,2,0,0,0,0,0,0,0,0,0,0,0,116,,,784,,,,,,,,,,,,A compilation of experimental dataon the mechanical properties and microstructural features of Ti-alloys,446,袁睿豪,446,,
493,1,,77,0,0,0,0,0,22,0,1,0,Ti-Nb-Fe,276,3,1,0,2,0,0,0,0,0,0,1,0,0,0,0,79,,,600,,,,,,,,,,,,A compilation of experimental dataon the mechanical properties and microstructural features of Ti-alloys,493,袁睿豪,493,,
173,1,,92.5,5,0,0,0,0,0,0,0,2.5,Ti-Al-Sn,297,3,1,0,1,0,0,0,1,1000,1,3,0,0,0,0,,,769,,10.6,,,,,,,,,,10.1016j.jallcom.2024.175752,Mechanical properties and corrosion resistance improvement of TiAlSnMo alloys via Mo addition,31,刘雨佳,173,,
98,1,,92.5,5,0,0,0,0,0,0,0,2.5,Ti-Al-Sn,297,3,1,0,2,0,0,0,0,0,0,0,0,0,0,0,,282,769,746,10.6,,,,,,,,,,10.1016j.jallcom.2024.175752,Mechanical properties and corrosion resistance improvement of TiAlSnMo alloys via Mo addition - ScienceDirect,22,石欣逾,98,,
8,1,,61,0,0,0,0,0,35,0,0,4,Ti-Nb-Sn,299,3,1,0,2,1,20,89,1,950,2,1,0,0,0,0,,,680,,13.62,,,,,,,,,,10.2320matertrans.46.1070,Beta TiNbSn Alloys with Low Young<a1><af>s Modulus and High Strength,3,石欣逾,8,,
9,1,,61,0,0,0,0,0,35,0,0,4,Ti-Nb-Sn,299,3,1,0,2,1,20,89,1,950,2,1,1,250,2,2,,,830,,6.5,,,,,,,,,,10.2320matertrans.46.1071,Beta TiNbSn Alloys with Low Young<a2><af>s Modulus and High Strength,3,石欣逾,9,,
10,1,,61,0,0,0,0,0,35,0,0,4,Ti-Nb-Sn,299,3,1,0,2,1,20,89,1,950,2,1,1,300,2,2,,,1000,,8.95,,,,,,,,,,10.2320matertrans.46.1072,Beta TiNbSn Alloys with Low Young<a3><af>s Modulus and High Strength,3,石欣逾,10,,
11,1,,57.1,0,0,0,0,0,35,0,0,7.9,Ti-Nb-Sn,299,3,1,0,2,1,20,89,1,950,2,1,0,0,0,0,,,600,,13.59,,,,,,,,,,10.2320matertrans.46.1073,Beta TiNbSn Alloys with Low Young<a4><af>s Modulus and High Strength,3,石欣逾,11,,
12,1,,57.1,0,0,0,0,0,35,0,0,7.9,Ti-Nb-Sn,299,3,1,0,2,1,20,89,1,950,2,1,1,250,2,2,,,670,,15.05,,,,,,,,,,10.2320matertrans.46.1074,Beta TiNbSn Alloys with Low Young<a5><af>s Modulus and High Strength,3,石欣逾,12,,
13,1,,57.1,0,0,0,0,0,35,0,0,7.9,Ti-Nb-Sn,299,3,1,0,2,1,20,89,1,950,2,1,1,300,2,2,,,710,,12.26,,,,,,,,,,10.2320matertrans.46.1075,Beta TiNbSn Alloys with Low Young<a6><af>s Modulus and High Strength,3,石欣逾,13,,
95,1,,66,0,0,0,0,0,32,0,0,2,Ti-Nb-Sn,299,3,1,0,2,0,0,0,1,950,0.5,1,0,0,0,0,,60,780,665,32,,,,,,,,,,10.1016j.matdes.2017.04.014,Controlled nanoscale precipitation to enhance the mechanical and biological performances of a metastable <a6><c2> Ti-Nb-Sn alloy for orthopedic applications,21,石欣逾,95,,
96,1,,66,0,0,0,0,0,32,0,0,2,Ti-Nb-Sn,299,3,1,0,2,0,0,0,1,950,0.5,1,1,500,6,2,,82,1070,960,8,,,,,,,,,,10.1016j.matdes.2017.04.015,Controlled nanoscale precipitation to enhance the mechanical and biological performances of a metastable <a6><c3> Ti-Nb-Sn alloy for orthopedic applications,21,石欣逾,96,,
97,1,,66,0,0,0,0,0,32,0,0,2,Ti-Nb-Sn,299,3,1,0,2,0,0,0,1,950,0.5,1,1,600,6,2,,,685,560,7,,,,,,,,,,10.1016j.matdes.2017.04.016,Controlled nanoscale precipitation to enhance the mechanical and biological performances of a metastable <a6><c4> Ti-Nb-Sn alloy for orthopedic applications,21,石欣逾,97,,
218,1,,62.8,0,0,0,0,0,26.2,0,0,11,Ti-Nb-Sn,299,3,1,0,1,0,0,0,0,0,0,0,0,0,0,0,,,447,397,16.9,,,,,,,,,,,收集于西工大硕博论文，未公开,218,袁睿豪,218,,
219,1,,62.8,0,0,0,0,0,26.2,0,0,11,Ti-Nb-Sn,299,3,1,0,2,1,90,0,0,0,0,0,0,0,0,0,,,855,641,6.3,,,,,,,,,,,收集于西工大硕博论文，未公开,219,袁睿豪,219,,
220,1,,62.8,0,0,0,0,0,26.2,0,0,11,Ti-Nb-Sn,299,3,1,0,1,0,0,0,0,0,0,0,1,400,0.333333333,1,,,1049,934,3.7,,,,,,,,,,,收集于西工大硕博论文，未公开,220,袁睿豪,220,,
221,1,,62.8,0,0,0,0,0,26.2,0,0,11,Ti-Nb-Sn,299,3,1,0,1,0,0,0,0,0,0,0,1,450,0.333333333,1,,,799,786,4,,,,,,,,,,,收集于西工大硕博论文，未公开,221,袁睿豪,221,,
222,1,,62.8,0,0,0,0,0,26.2,0,0,11,Ti-Nb-Sn,299,3,1,0,1,0,0,0,1,950,1,1,0,0,0,0,,,590,579,27.8,,,,,,,,,,,收集于西工大硕博论文，未公开,222,袁睿豪,222,,
223,1,,62.8,0,0,0,0,0,26.2,0,0,11,Ti-Nb-Sn,299,3,1,0,1,0,0,0,1,950,1,1,1,400,0.333333333,1,,,576,543,19.5,,,,,,,,,,,收集于西工大硕博论文，未公开,223,袁睿豪,223,,
224,1,,62.8,0,0,0,0,0,26.2,0,0,11,Ti-Nb-Sn,299,3,1,0,1,0,0,0,1,950,1,1,1,450,0.333333333,1,,,587,581,14.1,,,,,,,,,,,收集于西工大硕博论文，未公开,224,袁睿豪,224,,
362,1,,79.24,0,0,0,0,0,19.79,0,0,0.97,Ti-Nb-Sn,299,3,1,0,2,0,0,0,0,0,0,1,0,0,0,0,60,,,665,,,,,,,,,,,,A compilation of experimental dataon the mechanical properties and microstructural features of Ti-alloys,362,袁睿豪,362,,
382,1,,75.64,0,0,0,0,0,22.36,0,0,2,Ti-Nb-Sn,299,3,1,0,2,0,0,0,0,0,0,1,0,0,0,0,55,,,376,,,,,,,,,,,,A compilation of experimental dataon the mechanical properties and microstructural features of Ti-alloys,382,袁睿豪,382,,
383,1,,72.91,0,0,0,0,0,23.02,0,0,4.07,Ti-Nb-Sn,299,3,1,0,2,0,0,0,0,0,0,1,0,0,0,0,61,,,444,,,,,,,,,,,,A compilation of experimental dataon the mechanical properties and microstructural features of Ti-alloys,383,袁睿豪,383,,
455,1,,76.65,0,0,0,0,0,22.11,0,0,1.24,Ti-Nb-Sn,299,3,1,0,2,0,0,0,0,0,0,1,0,0,0,0,65.8,,,237,,,,,,,,,,,,A compilation of experimental dataon the mechanical properties and microstructural features of Ti-alloys,455,袁睿豪,455,,
456,1,,74.95,0,0,0,0,0,22.53,0,0,2.52,Ti-Nb-Sn,299,3,1,0,2,0,0,0,0,0,0,1,0,0,0,0,68.2,,,216,,,,,,,,,,,,A compilation of experimental dataon the mechanical properties and microstructural features of Ti-alloys,456,袁睿豪,456,,
457,1,,73.2,0,0,0,0,0,22.95,0,0,3.85,Ti-Nb-Sn,299,3,1,0,2,0,0,0,0,0,0,1,0,0,0,0,86.4,,,262,,,,,,,,,,,,A compilation of experimental dataon the mechanical properties and microstructural features of Ti-alloys,457,袁睿豪,457,,
492,1,,77,0,0,0,0,0,22,0,0,1,Ti-Nb-Sn,299,3,1,0,2,0,0,0,0,0,0,1,0,0,0,0,65,,,503,,,,,,,,,,,,A compilation of experimental dataon the mechanical properties and microstructural features of Ti-alloys,492,袁睿豪,492,,
12,1,,77.78,0,0,0,0,0,16.66,0,0,5.56,Ti-Nb-Sn,299,3,0,0,1,0,0,0,0,0,0,0,0,0,0,0,56,,,,,,,,,,,,,,,,,万鑫泉,,,
39,1,,62.8,0,0,0,0,0,26.2,0,0,11,Ti-Nb-Sn,299,3,0,0,1,0,0,0,0,0,0,0,0,0,0,0,56,,,,,,,,,,,,,,,,,万鑫泉,,,
67,1,,80.7,0,0,0,0,0,18.34,0,0,0.96,Ti-Nb-Sn,299,3,0,0,1,0,0,0,0,0,0,0,0,0,0,0,77.4,,,,,,,,,,,,,,,,,万鑫泉,,,
68,1,,79.45,0,0,0,0,0,18.61,0,0,1.94,Ti-Nb-Sn,299,3,0,0,1,0,0,0,0,0,0,0,0,0,0,0,72.2,,,,,,,,,,,,,,,,,万鑫泉,,,
69,1,,78.17,0,0,0,0,0,18.88,0,0,2.95,Ti-Nb-Sn,299,3,0,0,1,0,0,0,0,0,0,0,0,0,0,0,67,,,,,,,,,,,,,,,,,万鑫泉,,,
70,1,,76.84,0,0,0,0,0,19.16,0,0,4,Ti-Nb-Sn,299,3,0,0,1,0,0,0,0,0,0,0,0,0,0,0,74,,,,,,,,,,,,,,,,,万鑫泉,,,
71,1,,75.48,0,0,0,0,0,19.45,0,0,5.07,Ti-Nb-Sn,299,3,0,0,1,0,0,0,0,0,0,0,0,0,0,0,92,,,,,,,,,,,,,,,,,万鑫泉,,,
88,1,,75.64,0,0,0,0,0,22.36,0,0,2,Ti-Nb-Sn,299,3,0,0,1,0,0,0,0,0,0,0,0,0,0,0,54.86,,,,,,,,,,,,,,,,,万鑫泉,,,
135,1,,45.74,0,0,0,0,0,49.72,0,0,4.54,Ti-Nb-Sn,299,3,0,0,1,0,0,0,0,0,0,0,0,0,0,0,63.55,,,,,,,,,,,,,,,,,万鑫泉,,,
160,1,,78.71,0,0,0,0,0,15.84,0,0,5.45,Ti-Nb-Sn,299,3,0,0,1,0,0,0,0,0,0,0,0,0,0,0,55,,,,,,,,,,,,,,,,,万鑫泉,,,
170,1,,79.35,0,0,0,0,0,15.73,0,0,4.92,Ti-Nb-Sn,299,3,0,0,1,0,0,0,0,0,0,0,0,0,0,0,72,,,,,,,,,,,,,,,,,万鑫泉,,,
171,1,,80.62,0,0,0,0,0,15.5,0,0,3.88,Ti-Nb-Sn,299,3,0,0,1,0,0,0,0,0,0,0,0,0,0,0,52,,,,,,,,,,,,,,,,,万鑫泉,,,
174,1,,79.99,0,0,0,0,0,15.61,0,0,4.4,Ti-Nb-Sn,299,3,0,0,1,0,0,0,0,0,0,0,0,0,0,0,53,,,,,,,,,,,,,,,,,万鑫泉,,,
183,1,,72.91,0,0,0,0,0,23.03,0,0,4.06,Ti-Nb-Sn,299,3,0,0,1,0,0,0,0,0,0,0,0,0,0,0,61,,,,,,,,,,,,,,,,,万鑫泉,,,
184,1,,76.98,0,0,0,0,0,22.03,0,0,0.99,Ti-Nb-Sn,299,3,0,0,1,0,0,0,0,0,0,0,0,0,0,0,51,,,,,,,,,,,,,,,,,万鑫泉,,,
16,1,,90,6,0,0,4,0,0,0,0,0,Ti-Al-V,337,3,1,0,2,0,0,0,0,0,0,0,0,0,0,0,113,,1173,999,6,,,,,,,,,,10.1016j.jallcom.2007.10.056,"A comparison of tensile properties and corrosion behavior of cast Ti<a8>C7.5Mo with c.p. Ti, Ti<a8>C15Mo and Ti<a8>C6Al<a8>C6V alloys",4,石欣逾,16,,
26,0,,90,5.9,0,0,4.1,0,0,0,0,0,Ti-Al-V,337,3,0,0,0,0,0,0,1,700,4,0,0,0,0,0,,,,,,,,,,,,,53.3,,,Study of low-temperature impact deformation behavior of Ti–6Al–4V alloy,5,常海峰,26,,无可用性能
27,0,,90,5.9,0,0,4.1,0,0,0,0,0,Ti-Al-V,337,3,0,0,0,0,0,0,1,700,4,0,0,0,0,0,,,,,,,,,,,,,45.7,,,Study of low-temperature impact deformation behavior of Ti–6Al–4V alloy,5,常海峰,27,,无可用性能
28,0,,90,5.9,0,0,4.1,0,0,0,0,0,Ti-Al-V,337,3,0,0,0,0,0,0,1,700,4,0,0,0,0,0,,,,,,,,,,,,,21.2,,,Study of low-temperature impact deformation behavior of Ti–6Al–4V alloy,5,常海峰,28,,无可用性能
36,1,,72.96,5.2,0,0,21.67,0,0,0,0,0,Ti-Al-V,337,3,1,0,1,0,0,0,1,900,0.5,1,1,600,4,2,,,1076.67,956.67,19.5,,,,,,,,,,,收集于西工大硕博论文，未公开,36,袁睿豪,36,,
37,1,,72.96,5.2,0,0,21.67,0,0,0,0,0,Ti-Al-V,337,3,1,0,1,0,0,0,1,900,0.5,1,1,700,4,2,,,875,816.67,15.83,,,,,,,,,,,收集于西工大硕博论文，未公开,37,袁睿豪,37,,
376,1,,86.2,10.2,0,0,3.6,0,0,0,0,0,Ti-Al-V,337,3,1,0,2,0,0,0,0,0,0,2,0,0,0,0,110,,,760,,,,,,,,,,,,A compilation of experimental dataon the mechanical properties and microstructural features of Ti-alloys,376,袁睿豪,376,,
38,1,,89,0,0,8,0,0,0,0,0,3,Ti-Mo-Sn,344,3,1,0,2,1,20,94,1,900,0.5,1,0,0,0,0,66.9,,768,365,30.29,,,,,,,,,,10.1016j.jmst.2023.01.062,Superelastic metastable Ti-Mo-Sn alloys with high elastic admissible strain for potential bio-implant applications,6,石欣逾,38,,
39,1,,87,0,0,8,0,0,0,0,0,5,Ti-Mo-Sn,344,3,1,0,2,1,20,94,1,900,0.5,1,0,0,0,0,74.8,,743,361,29.44,,,,,,,,,,10.1016j.jmst.2023.01.063,Superelastic metastable Ti-Mo-Sn alloys with high elastic admissible strain for potential bio-implant applications,6,石欣逾,39,,
40,1,,85,0,0,8,0,0,0,0,0,7,Ti-Mo-Sn,344,3,1,0,2,1,20,94,1,900,0.5,1,0,0,0,0,76.8,,738,335,24.527,,,,,,,,,,10.1016j.jmst.2023.01.064,Superelastic metastable Ti-Mo-Sn alloys with high elastic admissible strain for potential bio-implant applications,6,石欣逾,40,,
41,1,,83,0,0,8,0,0,0,0,0,9,Ti-Mo-Sn,344,3,1,0,2,1,20,94,1,900,0.5,1,0,0,0,0,68.7,,813,303,10.81,,,,,,,,,,10.1016j.jmst.2023.01.065,Superelastic metastable Ti-Mo-Sn alloys with high elastic admissible strain for potential bio-implant applications,6,石欣逾,41,,
42,1,,81,0,0,8,0,0,0,0,0,11,Ti-Mo-Sn,344,3,1,0,2,1,20,94,1,900,0.5,1,0,0,0,0,58.4,,827,193,6.44,,,,,,,,,,10.1016j.jmst.2023.01.066,Superelastic metastable Ti-Mo-Sn alloys with high elastic admissible strain for potential bio-implant applications,6,石欣逾,42,,
43,1,,79,0,0,8,0,0,0,0,0,13,Ti-Mo-Sn,344,3,1,0,2,1,20,94,1,900,0.5,1,0,0,0,0,50.2,,899,512,11.11,,,,,,,,,,10.1016j.jmst.2023.01.067,Superelastic metastable Ti-Mo-Sn alloys with high elastic admissible strain for potential bio-implant applications,6,石欣逾,43,,
44,1,,77,0,0,8,0,0,0,0,0,15,Ti-Mo-Sn,344,3,1,0,2,1,20,94,1,900,0.5,1,0,0,0,0,46.8,,801,732,19.74,,,,,,,,,,10.1016j.msea.2021.141741,Effect of Nb on microstructure and mechanical properties of Ti-xNb-4Zr<a8>C8Sn alloys,7,石欣逾,44,,
350,1,,89.84,0,0,7.24,0,0,0,0,0,2.92,Ti-Mo-Sn,344,3,1,0,2,0,0,0,0,0,0,1,0,0,0,0,66,,,650,,,,,,,,,,,,A compilation of experimental dataon the mechanical properties and microstructural features of Ti-alloys,350,袁睿豪,350,,
352,1,,94.36,0,0,4.87,0,0,0,0,0,0.77,Ti-Mo-Sn,344,3,1,0,2,0,0,0,0,0,0,1,0,0,0,0,89,,,511,,,,,,,,,,,,A compilation of experimental dataon the mechanical properties and microstructural features of Ti-alloys,352,袁睿豪,352,,
353,1,,92.41,0,0,4.73,0,0,0,0,0,2.86,Ti-Mo-Sn,344,3,1,0,2,0,0,0,0,0,0,1,0,0,0,0,78,,,441,,,,,,,,,,,,A compilation of experimental dataon the mechanical properties and microstructural features of Ti-alloys,353,袁睿豪,353,,
5,1,,87.5,0,0,6.25,0,0,0,0,0,6.25,Ti-Mo-Sn,344,3,0,0,1,0,0,0,0,0,0,0,0,0,0,0,70,,,,,,,,,,,,,,,,,万鑫泉,,,
24,1,,75.8,0,0,10.8,0,0,0,0,0,13.4,Ti-Mo-Sn,344,3,0,0,1,0,0,0,0,0,0,0,0,0,0,0,70,,,,,,,,,,,,,,,,,万鑫泉,,,
55,1,,92.5,5,0,0,0,0,0,0,2.5,0,Ti-Al-Fe,356,3,1,0,2,0,0,0,0,0,0,0,0,0,0,0,112,,1020,895,15,,,,,,,,,,10.1016S0921-5093(97)00806-X,Mechanical properties of biomedical titanium alloys,10,石欣逾,55,,
70,0,,94.688,3.79,0,0,0,0,0,0,0.036,0,Ti-Al-Fe,356,3,0,0,0,0,0,0,1,945,0.5,2,0,0,0,0,,,,,,,,,,,,,,,,Effect of annealing temperature on the notch impact toughness of a laser melting deposited titanium alloy Ti–4Al–1.5Mn,14,常海峰,70,,无可用性能
71,0,,94.688,3.79,0,0,0,0,0,0,0.036,0,Ti-Al-Fe,356,3,0,0,0,0,0,0,1,955,0.5,2,0,0,0,0,,,,,,,,,,,,,,,,Effect of annealing temperature on the notch impact toughness of a laser melting deposited titanium alloy Ti–4Al–1.5Mn,14,常海峰,71,,无可用性能
72,0,,94.688,3.79,0,0,0,0,0,0,0.036,0,Ti-Al-Fe,356,3,0,0,0,0,0,0,1,965,0.5,2,0,0,0,0,,,,,,,,,,,,,,,,Effect of annealing temperature on the notch impact toughness of a laser melting deposited titanium alloy Ti–4Al–1.5Mn,14,常海峰,72,,无可用性能
144,1,,95.115,2.92,0,0,0,0,0,0,1.84,0,Ti-Al-Fe,356,3,1,0,1,0,0,0,1,845,0.5,1,1,520,8,2,,,1300,1245,3.8,,,,,,,,,,,收集于西工大硕博论文，未公开,144,袁睿豪,144,,
145,1,,95.115,2.92,0,0,0,0,0,0,1.84,0,Ti-Al-Fe,356,3,1,0,1,0,0,0,1,845,0.5,1,1,300,8,2,,,1300,1230,4,,,,,,,,,,,收集于西工大硕博论文，未公开,145,袁睿豪,145,,
146,1,,95.115,2.92,0,0,0,0,0,0,1.84,0,Ti-Al-Fe,356,3,1,0,1,0,0,0,1,760,2,1,1,520,8,2,,,1170,1150,12,,,,,,,,,,,收集于西工大硕博论文，未公开,146,袁睿豪,146,,
147,1,,95.115,2.92,0,0,0,0,0,0,1.84,0,Ti-Al-Fe,356,3,1,0,2,1,740,40,0,0,0,0,1,500,8,2,,,1104.43,1096.01,12.8678,,,,,,,,,,,收集于西工大硕博论文，未公开,147,袁睿豪,147,,
148,1,,95.115,2.92,0,0,0,0,0,0,1.84,0,Ti-Al-Fe,356,3,1,0,2,1,780,40,0,0,0,0,1,500,8,2,,,1149.71,1113.93,11.5757,,,,,,,,,,,收集于西工大硕博论文，未公开,148,袁睿豪,148,,
149,1,,95.115,2.92,0,0,0,0,0,0,1.84,0,Ti-Al-Fe,356,3,1,0,2,1,845,40,0,0,0,0,1,500,8,2,,,1327.61,1270.1,2.55886,,,,,,,,,,,收集于西工大硕博论文，未公开,149,袁睿豪,149,,
150,1,,95.115,2.92,0,0,0,0,0,0,1.84,0,Ti-Al-Fe,356,3,1,0,2,1,700,35,0,0,0,0,1,500,8,2,,,1124.68,1105.03,13.8583,,,,,,,,,,,收集于西工大硕博论文，未公开,150,袁睿豪,150,,
151,1,,95.115,2.92,0,0,0,0,0,0,1.84,0,Ti-Al-Fe,356,3,1,0,2,1,700,45,0,0,0,0,1,500,8,2,,,1145.02,1115.05,16.063,,,,,,,,,,,收集于西工大硕博论文，未公开,151,袁睿豪,151,,
153,1,,95.115,2.92,0,0,0,0,0,0,1.84,0,Ti-Al-Fe,356,3,1,0,2,1,780,45,0,0,0,0,1,500,8,2,,,1155,1120,16.8,,,,,,,,,,,收集于西工大硕博论文，未公开,153,袁睿豪,153,,
156,1,,95.115,2.92,0,0,0,0,0,0,1.84,0,Ti-Al-Fe,356,3,1,0,2,1,845,45,0,0,0,0,1,500,8,2,,,1330,1270,7.5,,,,,,,,,,,收集于西工大硕博论文，未公开,156,袁睿豪,156,,
152,1,,95.115,2.92,0,0,0,0,0,0,1.84,0,Ti-Al-Fe,356,3,1,0,2,1,700,50,0,0,0,0,1,500,8,2,,,1134.85,1120.31,15.7874,,,,,,,,,,,收集于西工大硕博论文，未公开,152,袁睿豪,152,,
154,1,,95.115,2.92,0,0,0,0,0,0,1.84,0,Ti-Al-Fe,356,3,1,0,2,1,780,45,0,0,0,0,1,300,8,2,,,1260,1233,13.2,,,,,,,,,,,收集于西工大硕博论文，未公开,154,袁睿豪,154,,
155,1,,95.115,2.92,0,0,0,0,0,0,1.84,0,Ti-Al-Fe,356,3,1,0,2,1,780,45,0,0,0,0,1,300,8,2,,,1230,1195,16,,,,,,,,,,,收集于西工大硕博论文，未公开,155,袁睿豪,155,,
157,1,,95.115,2.92,0,0,0,0,0,0,1.84,0,Ti-Al-Fe,356,3,1,0,2,1,845,45,0,0,0,0,1,300,8,2,,,1355,1265,2.8,,,,,,,,,,,收集于西工大硕博论文，未公开,157,袁睿豪,157,,
158,1,,95.115,2.92,0,0,0,0,0,0,1.84,0,Ti-Al-Fe,356,3,1,0,2,1,845,45,1,780,1,1,1,520,8,2,,,1250,1200,10.5,,,,,,,,,,,收集于西工大硕博论文，未公开,158,袁睿豪,158,,
159,1,,95.115,2.92,0,0,0,0,0,0,1.84,0,Ti-Al-Fe,356,3,1,0,2,1,845,45,1,780,1,1,1,520,8,2,,,1263.3,1203.3,10.2,,,,,,,,,,,收集于西工大硕博论文，未公开,159,袁睿豪,159,,
160,1,,95.115,2.92,0,0,0,0,0,0,1.84,0,Ti-Al-Fe,356,3,1,0,1,1,0,45,1,780,1,2,1,520,8,2,,,1280,1223.3,9.5,,,,,,,,,,,收集于西工大硕博论文，未公开,160,袁睿豪,160,,
161,1,,95.115,2.92,0,0,0,0,0,0,1.84,0,Ti-Al-Fe,356,3,1,0,1,1,0,45,1,760,2,1,1,520,8,2,,,1245,1188,10.3,,,,,,,,,,,收集于西工大硕博论文，未公开,161,袁睿豪,161,,
162,1,,95.115,2.92,0,0,0,0,0,0,1.84,0,Ti-Al-Fe,356,3,1,0,1,1,0,45,1,760,2,1,1,540,8,2,,,1222,1170,11.6,,,,,,,,,,,收集于西工大硕博论文，未公开,162,袁睿豪,162,,
163,1,,95.115,2.92,0,0,0,0,0,0,1.84,0,Ti-Al-Fe,356,3,1,0,1,1,0,45,1,760,2,1,1,580,8,2,,,1048,1018,17.3,,,,,,,,,,,收集于西工大硕博论文，未公开,163,袁睿豪,163,,
164,1,,95.115,2.92,0,0,0,0,0,0,1.84,0,Ti-Al-Fe,356,3,1,0,1,1,0,45,1,760,2,1,1,620,8,2,,,1018,986,20,,,,,,,,,,,收集于西工大硕博论文，未公开,164,袁睿豪,164,,
56,1,,87,6,0,0,0,0,7,0,0,0,Ti-Al-Nb,381,3,1,0,2,0,0,0,0,0,0,0,0,0,0,0,,,933,,7.1,,,,,,,,,,10.1016S0921-5093(97)00807-X,Mechanical properties of biomedical titanium alloys,10,石欣逾,56,,
54,0,,90.925,5.91,0,0,0,0,3.03,0,0,0,Ti-Al-Nb,381,3,0,0,3,0,0,0,1,830,2,2,0,0,0,0,,,,,,,,,,,,63.3,,,,Toughening effects of Mo and Nb addition on impact toughness and crack resistance of titanium alloys,9,常海峰,54,,无可用性能
377,1,,85.93,10.51,0,0,0,0,3.56,0,0,0,Ti-Al-Nb,381,3,1,0,2,0,0,0,0,0,0,2,0,0,0,0,110,,,800,,,,,,,,,,,,A compilation of experimental dataon the mechanical properties and microstructural features of Ti-alloys,377,袁睿豪,377,,
109,1,,88,0,0,0,8,0,0,0,0,4,Ti-V-Sn,384,3,1,0,2,1,20,86,1,950,2.5,1,0,0,0,0,,,1040,,6,,,,,,,,,,10.1016j.msea.2006.11.022,α′ Martensite Ti–V–Sn alloys with low Young's modulus and high strength,24,石欣逾,109,,
110,1,,88,0,0,0,8,0,0,0,0,4,Ti-V-Sn,384,3,1,0,2,1,20,86,1,950,2.5,1,1,250,1.5,2,,,1157.51,,4.79,,,,,,,,,,10.1016j.msea.2006.11.023,α′ Martensite Ti–V–Sn alloys with low Young's modulus and high strength,24,石欣逾,110,,
111,1,,75.3,0,0,0,20,0,0,0,0,4.7,Ti-V-Sn,384,3,1,0,2,1,20,86,1,950,2.5,1,0,0,0,0,,,867.08,,8.29,,,,,,,,,,10.1016j.msea.2006.11.024,α′ Martensite Ti–V–Sn alloys with low Young's modulus and high strength,24,石欣逾,111,,
112,1,,75.3,0,0,0,20,0,0,0,0,4.7,Ti-V-Sn,384,3,1,0,2,1,20,86,1,950,2.5,1,1,250,1.5,2,,,1264.12,,0.5,,,,,,,,,,10.1016j.msea.2006.11.025,α′ Martensite Ti–V–Sn alloys with low Young's modulus and high strength,24,石欣逾,112,,
53,0,,92.155,5.73,0,2,0,0,0,0,0,0,Ti-Al-Mo,388,3,0,0,3,0,0,0,1,830,2,2,0,0,0,0,,,,,,,,,,,,62.8,,,,Toughening effects of Mo and Nb addition on impact toughness and crack resistance of titanium alloys,9,常海峰,53,,无可用性能
40,1,,81.85,4.4,0,13.6,0,0,0,0,0,0,Ti-Al-Mo,388,3,1,0,1,0,0,0,1,900,0.5,1,1,500,4,2,,,1393.33,1290,5.67,,,,,,,,,,,收集于西工大硕博论文，未公开,40,袁睿豪,40,,
41,1,,81.85,4.4,0,13.6,0,0,0,0,0,0,Ti-Al-Mo,388,3,1,0,1,0,0,0,1,900,0.5,1,1,600,4,2,,,1116.67,1020,12.5,,,,,,,,,,,收集于西工大硕博论文，未公开,41,袁睿豪,41,,
42,1,,81.85,4.4,0,13.6,0,0,0,0,0,0,Ti-Al-Mo,388,3,1,0,1,0,0,0,1,900,0.5,1,1,700,4,2,,,945,898.33,18.67,,,,,,,,,,,收集于西工大硕博论文，未公开,42,袁睿豪,42,,
78,1,,84,0,0,15,0,0,0,0,1,0,Ti-Mo-Fe,392,3,0,0,3,0,0,0,1,900,1,0,0,0,0,0,,,,845,,,,,,,,,64,,,Enhancement of impact toughness of β-type Ti–Mo alloy by {332}<113> twinning,16,常海峰,Enhancement of impact toughness of β-type Ti–Mo alloy by {332}<113> twinning,张闫,
366,1,,93.61,0,0,2.42,0,0,0,0,3.98,0,Ti-Mo-Fe,392,3,1,0,2,0,0,0,0,0,0,1,0,0,0,0,83,,,936,,,,,,,,,,,,A compilation of experimental dataon the mechanical properties and microstructural features of Ti-alloys,366,袁睿豪,366,,
459,1,,93.44,0,0,6.54,0,0,0,0,0.02,0,Ti-Mo-Fe,392,3,1,0,2,0,0,0,0,0,0,1,0,0,0,0,78,,,481,,,,,,,,,,,,A compilation of experimental dataon the mechanical properties and microstructural features of Ti-alloys,459,袁睿豪,459,,
501,1,,93.61,0,0,6.37,0,0,0,0,0.02,0,Ti-Mo-Fe,392,3,1,0,2,0,0,0,0,0,0,1,0,0,0,0,84,,,480,,,,,,,,,,,,A compilation of experimental dataon the mechanical properties and microstructural features of Ti-alloys,501,袁睿豪,501,,
38,1,,85.11,5.06,0,0,0,0,0,9.68,0,0,Ti-Al-Cr,396,3,1,0,1,0,0,0,1,900,0.5,1,1,600,4,2,,,1043.33,,,,,,,,,,,,,收集于西工大硕博论文，未公开,38,袁睿豪,38,,
39,1,,85.11,5.06,0,0,0,0,0,9.68,0,0,Ti-Al-Cr,396,3,1,0,1,0,0,0,1,900,0.5,1,1,700,4,2,,,1143.3,,,,,,,,,,,,,收集于西工大硕博论文，未公开,39,袁睿豪,39,,
348,1,,94.64,0,0,0,0,2.08,0,0,3.28,0,Ti-Ta-Fe,398,3,1,0,2,0,0,0,0,0,0,1,0,0,0,0,110,,,1250,,,,,,,,,,,,A compilation of experimental dataon the mechanical properties and microstructural features of Ti-alloys,348,袁睿豪,348,,
349,1,,93.82,0,0,0,0,2.75,0,0,3.43,0,Ti-Ta-Fe,398,3,1,0,2,0,0,0,0,0,0,1,0,0,0,0,121,,,1360,,,,,,,,,,,,A compilation of experimental dataon the mechanical properties and microstructural features of Ti-alloys,349,袁睿豪,349,,
406,1,,91.41,0,0,0,0,1.39,0,0,7.2,0,Ti-Ta-Fe,398,3,1,0,2,0,0,0,0,0,0,0,0,0,0,0,120,,,1103,,,,,,,,,,,,A compilation of experimental dataon the mechanical properties and microstructural features of Ti-alloys,406,袁睿豪,406,,
407,1,,90.35,0,0,0,0,2.28,0,0,7.38,0,Ti-Ta-Fe,398,3,1,0,2,0,0,0,0,0,0,0,0,0,0,0,106,,,1050,,,,,,,,,,,,A compilation of experimental dataon the mechanical properties and microstructural features of Ti-alloys,407,袁睿豪,407,,
408,1,,91.52,0,0,0,0,0.54,0,0,7.93,0,Ti-Ta-Fe,398,3,1,0,2,0,0,0,0,0,0,0,0,0,0,0,110,,,1143,,,,,,,,,,,,A compilation of experimental dataon the mechanical properties and microstructural features of Ti-alloys,408,袁睿豪,408,,
409,1,,90.49,0,0,0,0,1.39,0,0,8.12,0,Ti-Ta-Fe,398,3,1,0,2,0,0,0,0,0,0,0,0,0,0,0,103,,,1079,,,,,,,,,,,,A compilation of experimental dataon the mechanical properties and microstructural features of Ti-alloys,409,袁睿豪,409,,
410,1,,89.04,0,0,0,0,2.59,0,0,8.38,0,Ti-Ta-Fe,398,3,1,0,2,0,0,0,0,0,0,0,0,0,0,0,99,,,1016,,,,,,,,,,,,A compilation of experimental dataon the mechanical properties and microstructural features of Ti-alloys,410,袁睿豪,410,,
411,1,,87.7,0,0,0,0,2.9,0,0,9.4,0,Ti-Ta-Fe,398,3,1,0,2,0,0,0,0,0,0,0,0,0,0,0,92,,,1008,,,,,,,,,,,,A compilation of experimental dataon the mechanical properties and microstructural features of Ti-alloys,411,袁睿豪,411,,
386,1,,75.94,0,0,0,0,4.5,19.56,0,0,0,Ti-Ta-Nb,406,3,1,0,2,0,0,0,0,0,0,1,0,0,0,0,66,,,213,,,,,,,,,,,,A compilation of experimental dataon the mechanical properties and microstructural features of Ti-alloys,386,袁睿豪,386,,
421,1,,71.95,0,0,0,0,9.52,18.53,0,0,0,Ti-Ta-Nb,406,3,1,0,2,0,0,0,0,0,0,1,0,0,0,0,55,,,200,,,,,,,,,,,,A compilation of experimental dataon the mechanical properties and microstructural features of Ti-alloys,421,袁睿豪,421,,
466,1,,84.26,0,0,0,0,0.77,14.97,0,0,0,Ti-Ta-Nb,406,3,1,0,2,0,0,0,0,0,0,1,0,0,0,0,71,,,374,,,,,,,,,,,,A compilation of experimental dataon the mechanical properties and microstructural features of Ti-alloys,466,袁睿豪,466,,
467,1,,83.13,0,0,0,0,1.57,15.3,0,0,0,Ti-Ta-Nb,406,3,1,0,2,0,0,0,0,0,0,1,0,0,0,0,78,,,433,,,,,,,,,,,,A compilation of experimental dataon the mechanical properties and microstructural features of Ti-alloys,467,袁睿豪,467,,
468,1,,81.95,0,0,0,0,2.41,15.64,0,0,0,Ti-Ta-Nb,406,3,1,0,2,0,0,0,0,0,0,1,0,0,0,0,78,,,376,,,,,,,,,,,,A compilation of experimental dataon the mechanical properties and microstructural features of Ti-alloys,468,袁睿豪,468,,
470,1,,80.72,0,0,0,0,0.79,18.48,0,0,0,Ti-Ta-Nb,406,3,1,0,2,0,0,0,0,0,0,1,0,0,0,0,81,,,411,,,,,,,,,,,,A compilation of experimental dataon the mechanical properties and microstructural features of Ti-alloys,470,袁睿豪,470,,
471,1,,79.48,0,0,0,0,1.62,18.9,0,0,0,Ti-Ta-Nb,406,3,1,0,2,0,0,0,0,0,0,1,0,0,0,0,80,,,377,,,,,,,,,,,,A compilation of experimental dataon the mechanical properties and microstructural features of Ti-alloys,471,袁睿豪,471,,
472,1,,78.18,0,0,0,0,2.48,19.34,0,0,0,Ti-Ta-Nb,406,3,1,0,2,0,0,0,0,0,0,1,0,0,0,0,81,,,395,,,,,,,,,,,,A compilation of experimental dataon the mechanical properties and microstructural features of Ti-alloys,472,袁睿豪,472,,
474,1,,76.98,0,0,0,0,0.81,22.21,0,0,0,Ti-Ta-Nb,406,3,1,0,2,0,0,0,0,0,0,1,0,0,0,0,85,,,303,,,,,,,,,,,,A compilation of experimental dataon the mechanical properties and microstructural features of Ti-alloys,474,袁睿豪,474,,
475,1,,75.61,0,0,0,0,1.67,22.72,0,0,0,Ti-Ta-Nb,406,3,1,0,2,0,0,0,0,0,0,1,0,0,0,0,84,,,340,,,,,,,,,,,,A compilation of experimental dataon the mechanical properties and microstructural features of Ti-alloys,475,袁睿豪,475,,
476,1,,74.18,0,0,0,0,2.56,23.26,0,0,0,Ti-Ta-Nb,406,3,1,0,2,0,0,0,0,0,0,1,0,0,0,0,90,,,314,,,,,,,,,,,,A compilation of experimental dataon the mechanical properties and microstructural features of Ti-alloys,476,袁睿豪,476,,
491,1,,77,0,0,0,0,1,22,0,0,0,Ti-Ta-Nb,406,3,1,0,2,0,0,0,0,0,0,1,0,0,0,0,72,,,401,,,,,,,,,,,,A compilation of experimental dataon the mechanical properties and microstructural features of Ti-alloys,491,袁睿豪,491,,
