Repository: yutaoling/Mat

File: data/Ti_dataset_scalar.csv (part 3 of 6)
No,Activated,Brand,Ti,Al,Zr,Mo,V,Ta,Nb,Cr,Fe,Sn,Sys,FirstAppearinLine,CompNum,Produce_Lab,Produce_Factory,InitStat,Deform,DeformTemp_C,DeformRate,HT1,HT1Temp_C,HT1Time_h,Cool1,HT2,HT2Temp_C,HT2Time_h,Cool2,YM,HV,UTS,YS,El,均匀延伸率 (%),断面收缩率(%),断裂韧性KIC（MPa.m12）,应力腐蚀断裂韧性KISCC（MPa·m12）,夏比冲击吸收功KU2（J）,夏比冲击韧性值aku2（Jcm2）,夏比冲击吸收功KV2（J）,夏比冲击韧性值akV2（Jcm2）,（其他）,reference_id (文献数据标记doi；实验数据标记人员姓名),文献名称,文献序号,汇总信息人员姓名,序号,核对人员姓名,备注
55,1,,99.837,0,0,0,0,0,0,0,0,0,Ti,3,1,0,0,0,0,0,0,1,800,1,0,0,0,0,0,,,500,,,,,,,,,62.65,,,,Effects of oxygen content on Charpy impact properties and crack resistance of α titanium alloys,10,常海峰,55,,
56,1,,99.973,0,0,0,0,0,0,0,0,0,Ti,3,1,0,0,0,0,0,0,1,800,1,0,0,0,0,0,,,257,,,,,,,,,253.5,,,,Effects of oxygen content on Charpy impact properties and crack resistance of α titanium alloys,10,常海峰,56,,
81,1,,99.971,0,0,0,0,0,0,0,0,0,Ti,3,1,0,1,3,1,1150,70,1,800,1,2,0,0,0,0,,,260,,71.5,,,,,,,2550,,,,Strengthening effects of Al element on strength and impact toughness in titanium alloy,18,常海峰,Strengthening effects of Al element on strength and impact toughness in titanium alloy,张闫,
165,1,,71.95,0,0,0,0,9.52,18.53,0,0,0,Ti-Ta-Nb,406,3,0,0,1,0,0,0,0,0,0,0,0,0,0,0,55,,,,,,,,,,,,,,,,,万鑫泉,,,
186,1,,75.94,0,0,0,0,4.5,19.56,0,0,0,Ti-Ta-Nb,406,3,0,0,1,0,0,0,0,0,0,0,0,0,0,0,63,,,,,,,,,,,,,,,,,万鑫泉,,,
412,1,,58.43,10.91,30.66,0,0,0,0,0,0,0,Ti-Al-Zr,0,3,1,0,2,0,0,0,0,0,0,1,0,0,0,0,100,,,1710,,,,,,,,,,,,A compilation of experimental dataon the mechanical properties and microstructural features of Ti-alloys,412,袁睿豪,412,,
87,1,,91.91,0,0,6.63,0,1.46,0,0,0,0,Ti-Mo-Ta,0,3,0,0,1,0,0,0,0,0,0,0,0,0,0,0,74,,,,,,,,,,,,,,,,,万鑫泉,,,
37,1,,53.4,0,4.6,0,0,13,29,0,0,0,Ti-Zr-Ta-Nb,422,4,0,1,1,0,0,0,1,800,1,1,0,0,0,0,42,,421,88,80.34,,,,,,,,,,10.1016j.jallcom.2019.06.049,Tailoring the microstructure and mechanical properties of metastable Ti–29Nb–13Ta-4.6Zr alloy for self-expansible stent applications,3,刘雨佳,37,,
38,1,,53.4,0,4.6,0,0,13,29,0,0,0,Ti-Zr-Ta-Nb,422,4,0,1,2,1,20,88.75,1,800,1,1,0,0,0,0,46,,686,356,4.73,,,,,,,,,,10.1016j.jallcom.2019.06.049,Tailoring the microstructure and mechanical properties of metastable Ti–29Nb–13Ta-4.6Zr alloy for self-expansible stent applications,3,刘雨佳,38,,
39,1,,53.4,0,4.6,0,0,13,29,0,0,0,Ti-Zr-Ta-Nb,422,4,0,1,2,1,20,88.75,1,800,1,1,1,400,0.33,1,48,,967,920,2.91,,,,,,,,,,10.1016j.jallcom.2019.06.049,Tailoring the microstructure and mechanical properties of metastable Ti–29Nb–13Ta-4.6Zr alloy for self-expansible stent applications,3,刘雨佳,39,,
40,1,,53.4,0,4.6,0,0,13,29,0,0,0,Ti-Zr-Ta-Nb,422,4,0,1,2,1,20,88.75,1,800,1,1,1,400,1.67,1,83,,1192,1180,1.66,,,,,,,,,,10.1016j.jallcom.2019.06.049,Tailoring the microstructure and mechanical properties of metastable Ti–29Nb–13Ta-4.6Zr alloy for self-expansible stent applications,3,刘雨佳,40,,
47,1,,53,0,7,0,0,5,35,0,0,0,Ti-Zr-Ta-Nb,422,4,1,0,1,0,0,0,1,850,0.5,1,0,0,0,0,,,480,,22.13,,,,,,,,,,10.13289j.issn.1009-6264.2023-0603,时效温度对Ti-35Nb-5Ta-7Zr合金α相特征及力学性能和腐蚀行为的影响,5,刘雨佳,47,,
48,1,,53,0,7,0,0,5,35,0,0,0,Ti-Zr-Ta-Nb,422,4,1,0,1,0,0,0,1,850,0.5,1,1,400,12,1,,,492,,6.17,,,,,,,,,,10.13289j.issn.1009-6264.2023-0603,时效温度对Ti-35Nb-5Ta-7Zr合金α相特征及力学性能和腐蚀行为的影响,5,刘雨佳,48,,
49,1,,53,0,7,0,0,5,35,0,0,0,Ti-Zr-Ta-Nb,422,4,1,0,1,0,0,0,1,850,0.5,1,1,450,12,1,,,854,,6.66,,,,,,,,,,10.13289j.issn.1009-6264.2023-0603,时效温度对Ti-35Nb-5Ta-7Zr合金α相特征及力学性能和腐蚀行为的影响,5,刘雨佳,49,,
50,1,,53,0,7,0,0,5,35,0,0,0,Ti-Zr-Ta-Nb,422,4,1,0,1,0,0,0,1,850,0.5,1,1,500,12,1,,,613,,11.31,,,,,,,,,,10.13289j.issn.1009-6264.2023-0603,时效温度对Ti-35Nb-5Ta-7Zr合金α相特征及力学性能和腐蚀行为的影响,5,刘雨佳,50,,
51,1,,53,0,7,0,0,5,35,0,0,0,Ti-Zr-Ta-Nb,422,4,1,0,1,0,0,0,1,850,0.5,1,1,550,12,1,,,529,,17.44,,,,,,,,,,10.13289j.issn.1009-6264.2023-0603,时效温度对Ti-35Nb-5Ta-7Zr合金α相特征及力学性能和腐蚀行为的影响,5,刘雨佳,51,,
187,1,,52.5,0,7.1,0,0,5.1,35.3,0,0,0,Ti-Zr-Ta-Nb,422,4,1,0,3,1,20,89,1,1000,2,1,1,1000,2,1,,,550,,21,,,,,,,,,,10.1016j.msea.2006.06.013,Microstructural and mechanical characterization of biomedical Ti–Nb–Zr(–Ta) alloys,35,刘雨佳,187,,
189,1,,60,0,3,0,0,2,35,0,0,0,Ti-Zr-Ta-Nb,422,4,1,0,2,1,20,90,1,450,0.167,2,0,0,0,0,,,864,,1.55,,,,,,,,,,10.3389fmats.2020.00077,Effect of Various Annealing Temperature on Microstructure and Properties of Metastable β-Type Ti-35Nb-2Ta-3Zr Alloy for Biomedical Applications,36,刘雨佳,189,,
190,1,,60,0,3,0,0,2,35,0,0,0,Ti-Zr-Ta-Nb,422,4,1,0,2,1,20,90,1,550,0.167,2,0,0,0,0,,,780,,17.4,,,,,,,,,,10.3389fmats.2020.00077,Effect of Various Annealing Temperature on Microstructure and Properties of Metastable β-Type Ti-35Nb-2Ta-3Zr Alloy for Biomedical Applications,36,刘雨佳,190,,
191,1,,60,0,3,0,0,2,35,0,0,0,Ti-Zr-Ta-Nb,422,4,1,0,2,1,20,90,1,650,0.167,2,0,0,0,0,,,456,,25.44,,,,,,,,,,10.3389fmats.2020.00077,Effect of Various Annealing Temperature on Microstructure and Properties of Metastable β-Type Ti-35Nb-2Ta-3Zr Alloy for Biomedical Applications,36,刘雨佳,191,,
192,1,,60,0,3,0,0,2,35,0,0,0,Ti-Zr-Ta-Nb,422,4,1,0,2,1,20,90,1,750,0.167,2,0,0,0,0,,,589,,18.58,,,,,,,,,,10.3389fmats.2020.00077,Effect of Various Annealing Temperature on Microstructure and Properties of Metastable β-Type Ti-35Nb-2Ta-3Zr Alloy for Biomedical Applications,36,刘雨佳,192,,
363,1,,55.01,0,20.09,0,0,17.64,7.26,0,0,0,Ti-Zr-Ta-Nb,422,4,1,0,2,0,0,0,0,0,0,1,0,0,0,0,73,,,1107,,,,,,,,,,,,A compilation of experimental dataon the mechanical properties and microstructural features of Ti-alloys,363,袁睿豪,363,,
364,1,,54.48,0,22.98,0,0,18.03,4.51,0,0,0,Ti-Zr-Ta-Nb,422,4,1,0,2,0,0,0,0,0,0,1,0,0,0,0,75,,,932,,,,,,,,,,,,A compilation of experimental dataon the mechanical properties and microstructural features of Ti-alloys,364,袁睿豪,364,,
365,1,,53.16,0,26.04,0,0,18.52,2.28,0,0,0,Ti-Zr-Ta-Nb,422,4,1,0,2,0,0,0,0,0,0,1,0,0,0,0,77,,,953,,,,,,,,,,,,A compilation of experimental dataon the mechanical properties and microstructural features of Ti-alloys,365,袁睿豪,365,,
369,1,,71.97,0,3.25,0,0,4.64,20.14,0,0,0,Ti-Zr-Ta-Nb,422,4,1,0,2,0,0,0,0,0,0,1,0,0,0,0,65,,,600,,,,,,,,,,,,A compilation of experimental dataon the mechanical properties and microstructural features of Ti-alloys,369,袁睿豪,369,,
384,1,,71.97,0,3.25,0,0,4.64,20.14,0,0,0,Ti-Zr-Ta-Nb,422,4,1,0,2,0,0,0,0,0,0,1,0,0,0,0,55,,,257,,,,,,,,,,,,A compilation of experimental dataon the mechanical properties and microstructural features of Ti-alloys,384,袁睿豪,384,,
452,1,,74.74,0,2.03,0,0,0.69,22.54,0,0,0,Ti-Zr-Ta-Nb,422,4,1,0,2,0,0,0,0,0,0,1,0,0,0,0,64.5,,,700,,,,,,,,,,,,A compilation of experimental dataon the mechanical properties and microstructural features of Ti-alloys,452,袁睿豪,452,,
482,1,,72.74,0,3.46,0,0,3.53,20.27,0,0,0,Ti-Zr-Ta-Nb,422,4,1,0,2,0,0,0,0,0,0,2,0,0,0,0,57.1,,,400,,,,,,,,,,,,A compilation of experimental dataon the mechanical properties and microstructural features of Ti-alloys,482,袁睿豪,482,,
483,1,,74.13,0,3.23,0,0,2.78,19.86,0,0,0,Ti-Zr-Ta-Nb,422,4,1,0,2,0,0,0,0,0,0,2,0,0,0,0,53.7,,,435,,,,,,,,,,,,A compilation of experimental dataon the mechanical properties and microstructural features of Ti-alloys,483,袁睿豪,483,,
498,1,,74.3,0,2,0,0,0.7,23,0,0,0,Ti-Zr-Ta-Nb,422,4,1,0,2,0,0,0,0,0,0,1,0,0,0,0,55,,,280,,,,,,,,,,,,A compilation of experimental dataon the mechanical properties and microstructural features of Ti-alloys,498,袁睿豪,498,,
502,1,,70.45,0,3.44,0,0,4.69,21.42,0,0,0,Ti-Zr-Ta-Nb,422,4,1,0,2,0,0,0,0,0,0,1,0,0,0,0,61,,,521,,,,,,,,,,,,A compilation of experimental dataon the mechanical properties and microstructural features of Ti-alloys,502,袁睿豪,502,,
17,1,,72.06,0,3.18,0,0,4.63,20.13,0,0,0,Ti-Zr-Ta-Nb,422,4,0,0,1,0,0,0,0,0,0,0,0,0,0,0,65,,,,,,,,,,,,,,,,,万鑫泉,,,
18,1,,69.3,0,4.9,0,0,1.8,24,0,0,0,Ti-Zr-Ta-Nb,422,4,0,0,1,0,0,0,0,0,0,0,0,0,0,0,55,,,,,,,,,,,,,,,,,万鑫泉,,,
19,1,,74.3,0,2,0,0,0.7,23,0,0,0,Ti-Zr-Ta-Nb,422,4,0,0,1,0,0,0,0,0,0,0,0,0,0,0,56,,,,,,,,,,,,,,,,,万鑫泉,,,
75,1,,83.67,0,7.93,0,0,0.62,7.78,0,0,0,Ti-Zr-Ta-Nb,422,4,0,0,1,0,0,0,0,0,0,0,0,0,0,0,90,,,,,,,,,,,,,,,,,万鑫泉,,,
76,1,,82.76,0,8.07,0,0,1.25,7.92,0,0,0,Ti-Zr-Ta-Nb,422,4,0,0,1,0,0,0,0,0,0,0,0,0,0,0,92.54,,,,,,,,,,,,,,,,,万鑫泉,,,
77,1,,81.82,0,8.21,0,0,1.91,8.06,0,0,0,Ti-Zr-Ta-Nb,422,4,0,0,1,0,0,0,0,0,0,0,0,0,0,0,93.66,,,,,,,,,,,,,,,,,万鑫泉,,,
78,1,,80.85,0,8.36,0,0,2.59,8.2,0,0,0,Ti-Zr-Ta-Nb,422,4,0,0,1,0,0,0,0,0,0,0,0,0,0,0,83.52,,,,,,,,,,,,,,,,,万鑫泉,,,
89,1,,69.29,0,4.92,0,0,1.78,24.01,0,0,0,Ti-Zr-Ta-Nb,422,4,0,0,1,0,0,0,0,0,0,0,0,0,0,0,55,,,,,,,,,,,,,,,,,万鑫泉,,,
130,1,,34.6,0,8.71,0,0,12.34,44.35,0,0,0,Ti-Zr-Ta-Nb,422,4,0,0,1,0,0,0,0,0,0,0,0,0,0,0,64,,,,,,,,,,,,,,,,,万鑫泉,,,
147,1,,55.01,0,20.09,0,0,17.64,7.26,0,0,0,Ti-Zr-Ta-Nb,422,4,0,0,1,0,0,0,0,0,0,0,0,0,0,0,73.12,,,,,,,,,,,,,,,,,万鑫泉,,,
148,1,,54.48,0,22.98,0,0,18.03,4.51,0,0,0,Ti-Zr-Ta-Nb,422,4,0,0,1,0,0,0,0,0,0,0,0,0,0,0,74.98,,,,,,,,,,,,,,,,,万鑫泉,,,
149,1,,53.16,0,26.04,0,0,18.52,2.28,0,0,0,Ti-Zr-Ta-Nb,422,4,0,0,1,0,0,0,0,0,0,0,0,0,0,0,76.62,,,,,,,,,,,,,,,,,万鑫泉,,,
154,1,,67.8,0,3.6,0,0,3.8,24.8,0,0,0,Ti-Zr-Ta-Nb,422,4,0,0,1,0,0,0,0,0,0,0,0,0,0,0,65.8,,,,,,,,,,,,,,,,,万鑫泉,,,
155,1,,69.7,0,3.2,0,0,4.2,22.9,0,0,0,Ti-Zr-Ta-Nb,422,4,0,0,1,0,0,0,0,0,0,0,0,0,0,0,64.2,,,,,,,,,,,,,,,,,万鑫泉,,,
156,1,,70.6,0,3.4,0,0,5.1,20.9,0,0,0,Ti-Zr-Ta-Nb,422,4,0,0,1,0,0,0,0,0,0,0,0,0,0,0,63,,,,,,,,,,,,,,,,,万鑫泉,,,
157,1,,74.8,0,2,0,0,0.7,22.5,0,0,0,Ti-Zr-Ta-Nb,422,4,0,0,1,0,0,0,0,0,0,0,0,0,0,0,59.5,,,,,,,,,,,,,,,,,万鑫泉,,,
159,1,,69.71,0,4.83,0,0,1.74,23.72,0,0,0,Ti-Zr-Ta-Nb,422,4,0,0,1,0,0,0,0,0,0,0,0,0,0,0,62.2,,,,,,,,,,,,,,,,,万鑫泉,,,
181,1,,74.27,0,1.96,0,0,0.66,23.11,0,0,0,Ti-Zr-Ta-Nb,422,4,0,0,1,0,0,0,0,0,0,0,0,0,0,0,60.2,,,,,,,,,,,,,,,,,万鑫泉,,,
199,1,,72.63,0,3.47,0,0,3.49,20.41,0,0,0,Ti-Zr-Ta-Nb,422,4,0,0,1,0,0,0,0,0,0,0,0,0,0,0,56,,,,,,,,,,,,,,,,,万鑫泉,,,
200,1,,68.21,0,3.58,0,0,3.61,24.6,0,0,0,Ti-Zr-Ta-Nb,422,4,0,0,1,0,0,0,0,0,0,0,0,0,0,0,62,,,,,,,,,,,,,,,,,万鑫泉,,,
210,1,,69.2,0,5,0,0,1.7,24.1,0,0,0,Ti-Zr-Ta-Nb,422,4,0,0,1,0,0,0,0,0,0,0,0,0,0,0,56,,,,,,,,,,,,,,,,,万鑫泉,,,
211,1,,69.9,0,5.1,0,0,4.5,20.5,0,0,0,Ti-Zr-Ta-Nb,422,4,0,0,1,0,0,0,0,0,0,0,0,0,0,0,50,,,,,,,,,,,,,,,,,万鑫泉,,,
219,1,,63.3,0,17.6,0,0,0.4,18.7,0,0,0,Ti-Zr-Ta-Nb,422,4,0,0,1,0,0,0,0,0,0,0,0,0,0,0,48.3,,,,,,,,,,,,,,,,,万鑫泉,,,
72,1,,86,6,0,4,4,0,0,0,0,0,Ti-Al-Mo-V,469,4,0,1,1,0,0,0,1,800,1,1,1,550,6,2,,,1032,,18.44,,,,,,,,,,10.14158j.cnki.1001-3814.20211806,固溶温度对Ti-6Al-4V-4Mo合金组织与力学性能的影响,9,刘雨佳,72,,
73,1,,86,6,0,4,4,0,0,0,0,0,Ti-Al-Mo-V,469,4,0,1,1,0,0,0,1,830,1,1,1,550,6,2,,,1084,,15.76,,,,,,,,,,10.14158j.cnki.1001-3814.20211806,固溶温度对Ti-6Al-4V-4Mo合金组织与力学性能的影响,9,刘雨佳,73,,
74,1,,86,6,0,4,4,0,0,0,0,0,Ti-Al-Mo-V,469,4,0,1,1,0,0,0,1,860,1,1,1,550,6,2,,,1124,,14.54,,,,,,,,,,10.14158j.cnki.1001-3814.20211806,固溶温度对Ti-6Al-4V-4Mo合金组织与力学性能的影响,9,刘雨佳,74,,
75,1,,86,6,0,4,4,0,0,0,0,0,Ti-Al-Mo-V,469,4,0,1,1,0,0,0,1,890,1,1,1,550,6,2,,,1225,,5.12,,,,,,,,,,10.14158j.cnki.1001-3814.20211806,固溶温度对Ti-6Al-4V-4Mo合金组织与力学性能的影响,9,刘雨佳,75,,
76,1,,86,6,0,4,4,0,0,0,0,0,Ti-Al-Mo-V,469,4,0,1,1,0,0,0,1,920,1,1,1,550,6,2,,,1285,,3.12,,,,,,,,,,10.14158j.cnki.1001-3814.20211806,固溶温度对Ti-6Al-4V-4Mo合金组织与力学性能的影响,9,刘雨佳,76,,
80,1,,89.86,8.1,0,1.05,0.99,0,0,0,0,0,Ti-Al-Mo-V,469,4,1,0,1,0,0,0,1,915,1,0,1,580,8,2,,,969,953.5,18,,,,,,,,,,,收集于西工大硕博论文，未公开,80,袁睿豪,80,,
81,1,,89.86,8.1,0,1.05,0.99,0,0,0,0,0,Ti-Al-Mo-V,469,4,1,0,1,0,0,0,1,915,1,1,1,580,8,2,,,971,926.5,16.8,,,,,,,,,,,收集于西工大硕博论文，未公开,81,袁睿豪,81,,
82,1,,89.86,8.1,0,1.05,0.99,0,0,0,0,0,Ti-Al-Mo-V,469,4,1,0,1,0,0,0,1,960,1,2,1,580,8,2,,,928.5,908.5,16.8,,,,,,,,,,,收集于西工大硕博论文，未公开,82,袁睿豪,82,,
83,1,,89.86,8.1,0,1.05,0.99,0,0,0,0,0,Ti-Al-Mo-V,469,4,1,0,1,0,0,0,1,960,1,0,1,580,8,2,,,964,931.5,15,,,,,,,,,,,收集于西工大硕博论文，未公开,83,袁睿豪,83,,
84,1,,89.86,8.1,0,1.05,0.99,0,0,0,0,0,Ti-Al-Mo-V,469,4,1,0,1,0,0,0,1,1010,1,0,1,580,8,2,,,989.5,937.5,15.3,,,,,,,,,,,收集于西工大硕博论文，未公开,84,袁睿豪,84,,
85,1,,89.86,8.1,0,1.05,0.99,0,0,0,0,0,Ti-Al-Mo-V,469,4,1,0,1,0,0,0,1,915,1,2,1,550,8,2,,,938.5,907.5,16.5,,,,,,,,,,,收集于西工大硕博论文，未公开,85,袁睿豪,85,,
86,1,,89.86,8.1,0,1.05,0.99,0,0,0,0,0,Ti-Al-Mo-V,469,4,1,0,1,0,0,0,1,960,1,1,1,580,8,2,,,1017.5,966,15.3,,,,,,,,,,,收集于西工大硕博论文，未公开,86,袁睿豪,86,,
87,1,,89.86,8.1,0,1.05,0.99,0,0,0,0,0,Ti-Al-Mo-V,469,4,1,0,1,0,0,0,1,960,1,2,1,550,8,2,,,919.5,893.5,16.5,,,,,,,,,,,收集于西工大硕博论文，未公开,87,袁睿豪,87,,
88,1,,89.86,8.1,0,1.05,0.99,0,0,0,0,0,Ti-Al-Mo-V,469,4,1,0,1,0,0,0,1,960,1,2,1,620,8,2,,,929,914,16.3,,,,,,,,,,,收集于西工大硕博论文，未公开,88,袁睿豪,88,,
89,1,,89.86,8.1,0,1.05,0.99,0,0,0,0,0,Ti-Al-Mo-V,469,4,1,0,1,0,0,0,1,1010,1,1,1,580,8,2,,,1028.5,968.5,16.8,,,,,,,,,,,收集于西工大硕博论文，未公开,89,袁睿豪,89,,
90,1,,89.86,8.1,0,1.05,0.99,0,0,0,0,0,Ti-Al-Mo-V,469,4,1,0,1,0,0,0,1,1010,1,2,1,550,8,2,,,919.5,879,16.3,,,,,,,,,,,收集于西工大硕博论文，未公开,90,袁睿豪,90,,
91,1,,89.86,8.1,0,1.05,0.99,0,0,0,0,0,Ti-Al-Mo-V,469,4,1,0,1,0,0,0,1,1010,1,2,1,620,8,2,,,938.5,912,17.8,,,,,,,,,,,收集于西工大硕博论文，未公开,91,袁睿豪,91,,
174,1,,89.86,8.1,0,1.05,0.99,0,0,0,0,0,Ti-Al-Mo-V,469,4,1,0,1,0,0,0,1,910,1,2,0,0,0,0,,,936,827,16.7,,,,,,,,,,,收集于西工大硕博论文，未公开,174,袁睿豪,174,,
175,1,,89.86,8.1,0,1.05,0.99,0,0,0,0,0,Ti-Al-Mo-V,469,4,1,0,1,0,0,0,1,910,2,2,0,0,0,0,,,921,810,16.9,,,,,,,,,,,收集于西工大硕博论文，未公开,175,袁睿豪,175,,
176,1,,89.86,8.1,0,1.05,0.99,0,0,0,0,0,Ti-Al-Mo-V,469,4,1,0,1,0,0,0,1,910,3,2,0,0,0,0,,,910,823,16.4,,,,,,,,,,,收集于西工大硕博论文，未公开,176,袁睿豪,176,,
177,1,,89.86,8.1,0,1.05,0.99,0,0,0,0,0,Ti-Al-Mo-V,469,4,1,0,1,0,0,0,1,910,4,2,0,0,0,0,,,913,826,19.1,,,,,,,,,,,收集于西工大硕博论文，未公开,177,袁睿豪,177,,
178,1,,89.86,8.1,0,1.05,0.99,0,0,0,0,0,Ti-Al-Mo-V,469,4,1,0,1,0,0,0,1,910,5,2,0,0,0,0,,,890,806,17.4,,,,,,,,,,,收集于西工大硕博论文，未公开,178,袁睿豪,178,,
179,1,,89.86,8.1,0,1.05,0.99,0,0,0,0,0,Ti-Al-Mo-V,469,4,1,0,1,0,0,0,1,910,6,2,0,0,0,0,,,906,833,21.1,,,,,,,,,,,收集于西工大硕博论文，未公开,179,袁睿豪,179,,
181,1,,87.37,3.3,0,4.8,4.4,0,0,0,0,0,Ti-Al-Mo-V,469,4,1,0,1,0,0,0,1,820,2,2,1,560,6,2,,,961.72,924.68,21.72,,,,,,,,,,,收集于西工大硕博论文，未公开,181,袁睿豪,181,,
182,1,,87.37,3.3,0,4.8,4.4,0,0,0,0,0,Ti-Al-Mo-V,469,4,1,0,1,0,0,0,1,820,3,2,1,560,7,2,,,961.51,914.02,23.11,,,,,,,,,,,收集于西工大硕博论文，未公开,182,袁睿豪,182,,
183,1,,87.37,3.3,0,4.8,4.4,0,0,0,0,0,Ti-Al-Mo-V,469,4,1,0,1,0,0,0,1,820,4,2,1,560,8,2,,,998.15,958.99,23.45,,,,,,,,,,,收集于西工大硕博论文，未公开,183,袁睿豪,183,,
184,1,,87.37,3.3,0,4.8,4.4,0,0,0,0,0,Ti-Al-Mo-V,469,4,1,0,1,0,0,0,1,820,5,2,1,560,9,2,,,987.01,952.78,23.35,,,,,,,,,,,收集于西工大硕博论文，未公开,184,袁睿豪,184,,
185,1,,87.37,3.3,0,4.8,4.4,0,0,0,0,0,Ti-Al-Mo-V,469,4,1,0,1,0,0,0,1,820,6,2,1,560,10,2,,,980.21,950.16,23.3,,,,,,,,,,,收集于西工大硕博论文，未公开,185,袁睿豪,185,,
186,1,,87.37,3.3,0,4.8,4.4,0,0,0,0,0,Ti-Al-Mo-V,469,4,1,0,1,0,0,0,1,820,7,2,1,580,6,2,,,930.25,891.24,22.59,,,,,,,,,,,收集于西工大硕博论文，未公开,186,袁睿豪,186,,
187,1,,87.37,3.3,0,4.8,4.4,0,0,0,0,0,Ti-Al-Mo-V,469,4,1,0,1,0,0,0,1,820,8,2,1,580,7,2,,,931.47,889.85,22.88,,,,,,,,,,,收集于西工大硕博论文，未公开,187,袁睿豪,187,,
188,1,,87.37,3.3,0,4.8,4.4,0,0,0,0,0,Ti-Al-Mo-V,469,4,1,0,1,0,0,0,1,820,9,2,1,580,8,2,,,1007.3,972.03,24.25,,,,,,,,,,,收集于西工大硕博论文，未公开,188,袁睿豪,188,,
189,1,,87.37,3.3,0,4.8,4.4,0,0,0,0,0,Ti-Al-Mo-V,469,4,1,0,1,0,0,0,1,820,10,2,1,580,9,2,,,977.95,944.57,24.05,,,,,,,,,,,收集于西工大硕博论文，未公开,189,袁睿豪,189,,
190,1,,87.37,3.3,0,4.8,4.4,0,0,0,0,0,Ti-Al-Mo-V,469,4,1,0,1,0,0,0,1,820,11,2,1,580,10,2,,,974.97,943.38,24.01,,,,,,,,,,,收集于西工大硕博论文，未公开,190,袁睿豪,190,,
191,1,,87.37,3.3,0,4.8,4.4,0,0,0,0,0,Ti-Al-Mo-V,469,4,1,0,1,0,0,0,1,820,12,2,1,600,6,2,,,913.02,873.54,25.34,,,,,,,,,,,收集于西工大硕博论文，未公开,191,袁睿豪,191,,
192,1,,87.37,3.3,0,4.8,4.4,0,0,0,0,0,Ti-Al-Mo-V,469,4,1,0,1,0,0,0,1,820,13,2,1,600,7,2,,,917.65,882.35,25.51,,,,,,,,,,,收集于西工大硕博论文，未公开,192,袁睿豪,192,,
193,1,,87.37,3.3,0,4.8,4.4,0,0,0,0,0,Ti-Al-Mo-V,469,4,1,0,1,0,0,0,1,820,14,2,1,600,8,2,,,970.81,934.69,25,,,,,,,,,,,收集于西工大硕博论文，未公开,193,袁睿豪,193,,
194,1,,87.37,3.3,0,4.8,4.4,0,0,0,0,0,Ti-Al-Mo-V,469,4,1,0,1,0,0,0,1,820,15,2,1,600,9,2,,,958.4,928.66,24.95,,,,,,,,,,,收集于西工大硕博论文，未公开,194,袁睿豪,194,,
195,1,,87.37,3.3,0,4.8,4.4,0,0,0,0,0,Ti-Al-Mo-V,469,4,1,0,1,0,0,0,1,820,16,2,1,600,10,2,,,951,923.96,24.7,,,,,,,,,,,收集于西工大硕博论文，未公开,195,袁睿豪,195,,
180,1,,87.37,3.3,0,4.8,4.4,0,0,0,0,0,Ti-Al-Mo-V,469,4,1,0,1,0,0,0,0,0,0,0,0,0,0,0,,,886.97,860.43,18.76,,,,,,,,,,,收集于西工大硕博论文，未公开,180,袁睿豪,180,,
196,1,,87.37,3.3,0,4.8,4.4,0,0,0,0,0,Ti-Al-Mo-V,469,4,1,0,1,0,0,0,1,780,3,3,0,0,0,0,,,847.12,837.43,26.2,,,,,,,,,,,收集于西工大硕博论文，未公开,196,袁睿豪,196,,
197,1,,87.37,3.3,0,4.8,4.4,0,0,0,0,0,Ti-Al-Mo-V,469,4,1,0,1,0,0,0,1,800,3,3,0,0,0,0,,,842.85,831.94,25.04,,,,,,,,,,,收集于西工大硕博论文，未公开,197,袁睿豪,197,,
198,1,,87.37,3.3,0,4.8,4.4,0,0,0,0,0,Ti-Al-Mo-V,469,4,1,0,1,0,0,0,1,820,3,3,0,0,0,0,,,844.02,827.81,23.74,,,,,,,,,,,收集于西工大硕博论文，未公开,198,袁睿豪,198,,
199,1,,87.37,3.3,0,4.8,4.4,0,0,0,0,0,Ti-Al-Mo-V,469,4,1,0,1,0,0,0,1,840,3,3,0,0,0,0,,,857.7,823.06,23.6,,,,,,,,,,,收集于西工大硕博论文，未公开,199,袁睿豪,199,,
200,1,,87.37,3.3,0,4.8,4.4,0,0,0,0,0,Ti-Al-Mo-V,469,4,1,0,1,0,0,0,1,860,3,3,0,0,0,0,,,880.98,819.11,22.54,,,,,,,,,,,收集于西工大硕博论文，未公开,200,袁睿豪,200,,
201,1,,87.37,3.3,0,4.8,4.4,0,0,0,0,0,Ti-Al-Mo-V,469,4,1,0,1,0,0,0,1,880,3,3,0,0,0,0,,,878.6,791.11,18.92,,,,,,,,,,,收集于西工大硕博论文，未公开,201,袁睿豪,201,,
77,1,TB6,85,3,0,0,10,0,0,0,2,0,Ti-Al-V-Fe,514,4,0,1,1,0,0,0,1,760,2,1,1,520,8.5,2,,,1265,,12.18,,,,,,,,,,10.14158j.cnki.1001-3814.20220293,热处理工艺对TB6钛合金棒材微观组织和力学性能的影响,10,刘雨佳,77,,
78,1,TB6,85,3,0,0,10,0,0,0,2,0,Ti-Al-V-Fe,514,4,0,1,1,0,0,0,1,760,2,1,1,530,8.5,2,,,1186,,13.18,,,,,,,,,,10.14158j.cnki.1001-3814.20220293,热处理工艺对TB6钛合金棒材微观组织和力学性能的影响,10,刘雨佳,78,,
79,1,TB6,85,3,0,0,10,0,0,0,2,0,Ti-Al-V-Fe,514,4,0,1,1,0,0,0,1,760,2,1,1,540,8.5,2,,,1172,,14.19,,,,,,,,,,10.14158j.cnki.1001-3814.20220293,热处理工艺对TB6钛合金棒材微观组织和力学性能的影响,10,刘雨佳,79,,
80,1,TB6,85,3,0,0,10,0,0,0,2,0,Ti-Al-V-Fe,514,4,0,1,1,0,0,0,1,775,2,1,1,530,8.5,2,,,1204,,13.18,,,,,,,,,,10.14158j.cnki.1001-3814.20220293,热处理工艺对TB6钛合金棒材微观组织和力学性能的影响,10,刘雨佳,80,,
7,0,,89.5669,6.12,0,0,4.1,0,0,0,0.06,0,Ti-Al-V-Fe,514,4,0,0,3,1,930,20,1,600,1,3,0,0,0,0,,,,,,,,,,,51.5,,,,,Study on the Hot Processing Parameters-Impact Toughness Correlation of Ti-6Al-4V Alloy,3,常海峰,7,,无可用性能
8,0,,89.5669,6.12,0,0,4.1,0,0,0,0.06,0,Ti-Al-V-Fe,514,4,0,0,3,1,950,20,1,700,1,3,0,0,0,0,,,,,,,,,,,38.5,,,,,Study on the Hot Processing Parameters-Impact Toughness Correlation of Ti-6Al-4V Alloy,3,常海峰,8,,无可用性能
9,0,,89.5669,6.12,0,0,4.1,0,0,0,0.06,0,Ti-Al-V-Fe,514,4,0,0,3,1,970,20,1,800,1,3,0,0,0,0,,,,,,,,,,,45,,,,,Study on the Hot Processing Parameters-Impact Toughness Correlation of Ti-6Al-4V Alloy,3,常海峰,9,,无可用性能
10,0,,89.5669,6.12,0,0,4.1,0,0,0,0.06,0,Ti-Al-V-Fe,514,4,0,0,3,1,930,50,1,600,1,3,0,0,0,0,,,,,,,,,,,53,,,,,Study on the Hot Processing Parameters-Impact Toughness Correlation of Ti-6Al-4V Alloy,3,常海峰,10,,无可用性能
11,0,,89.5669,6.12,0,0,4.1,0,0,0,0.06,0,Ti-Al-V-Fe,514,4,0,0,3,1,950,50,1,700,1,3,0,0,0,0,,,,,,,,,,,43,,,,,Study on the Hot Processing Parameters-Impact Toughness Correlation of Ti-6Al-4V Alloy,3,常海峰,11,,无可用性能
12,1,,89.5669,6.12,0,0,4.1,0,0,0,0.06,0,Ti-Al-V-Fe,514,4,0,0,3,1,970,50,1,800,1,3,0,0,0,0,,,900,798,15.8,,,,,,48.5,,,,,Study on the Hot Processing Parameters-Impact Toughness Correlation of Ti-6Al-4V Alloy,3,常海峰,12,,
13,0,,89.5669,6.12,0,0,4.1,0,0,0,0.06,0,Ti-Al-V-Fe,514,4,0,0,3,1,950,80,1,600,1,3,0,0,0,0,,,,,,,,,,,60,,,,,Study on the Hot Processing Parameters-Impact Toughness Correlation of Ti-6Al-4V Alloy,3,常海峰,13,,无可用性能
14,0,,89.5669,6.12,0,0,4.1,0,0,0,0.06,0,Ti-Al-V-Fe,514,4,0,0,3,1,970,80,1,700,1,3,0,0,0,0,,,,,,,,,,,46,,,,,Study on the Hot Processing Parameters-Impact Toughness Correlation of Ti-6Al-4V Alloy,3,常海峰,14,,无可用性能
15,0,,89.5669,6.12,0,0,4.1,0,0,0,0.06,0,Ti-Al-V-Fe,514,4,0,0,3,1,930,80,1,800,1,3,0,0,0,0,,,,,,,,,,,45.5,,,,,Study on the Hot Processing Parameters-Impact Toughness Correlation of Ti-6Al-4V Alloy,3,常海峰,15,,无可用性能
16,0,,89.5669,6.12,0,0,4.1,0,0,0,0.06,0,Ti-Al-V-Fe,514,4,0,0,3,1,970,20,1,600,2,3,0,0,0,0,,,,,,,,,,,49.5,,,,,Study on the Hot Processing Parameters-Impact Toughness Correlation of Ti-6Al-4V Alloy,3,常海峰,16,,无可用性能
17,0,,89.5669,6.12,0,0,4.1,0,0,0,0.06,0,Ti-Al-V-Fe,514,4,0,0,3,1,930,20,1,700,2,3,0,0,0,0,,,,,,,,,,,36.5,,,,,Study on the Hot Processing Parameters-Impact Toughness Correlation of Ti-6Al-4V Alloy,3,常海峰,17,,无可用性能
18,0,,89.5669,6.12,0,0,4.1,0,0,0,0.06,0,Ti-Al-V-Fe,514,4,0,0,3,1,950,20,1,800,2,3,0,0,0,0,,,,,,,,,,,37.5,,,,,Study on the Hot Processing Parameters-Impact Toughness Correlation of Ti-6Al-4V Alloy,3,常海峰,18,,无可用性能
19,0,,89.5669,6.12,0,0,4.1,0,0,0,0.06,0,Ti-Al-V-Fe,514,4,0,0,3,1,950,50,1,600,2,3,0,0,0,0,,,,,,,,,,,51,,,,,Study on the Hot Processing Parameters-Impact Toughness Correlation of Ti-6Al-4V Alloy,3,常海峰,19,,无可用性能
20,0,,89.5669,6.12,0,0,4.1,0,0,0,0.06,0,Ti-Al-V-Fe,514,4,0,0,3,1,970,50,1,700,2,3,0,0,0,0,,,,,,,,,,,43,,,,,Study on the Hot Processing Parameters-Impact Toughness Correlation of Ti-6Al-4V Alloy,3,常海峰,20,,无可用性能
21,0,,89.5669,6.12,0,0,4.1,0,0,0,0.06,0,Ti-Al-V-Fe,514,4,0,0,3,1,930,50,1,800,2,3,0,0,0,0,,,,,,,,,,,41,,,,,Study on the Hot Processing Parameters-Impact Toughness Correlation of Ti-6Al-4V Alloy,3,常海峰,21,,无可用性能
22,0,,89.5669,6.12,0,0,4.1,0,0,0,0.06,0,Ti-Al-V-Fe,514,4,0,0,3,1,970,80,1,600,2,3,0,0,0,0,,,,,,,,,,,55.5,,,,,Study on the Hot Processing Parameters-Impact Toughness Correlation of Ti-6Al-4V Alloy,3,常海峰,22,,无可用性能
23,0,,89.5669,6.12,0,0,4.1,0,0,0,0.06,0,Ti-Al-V-Fe,514,4,0,0,3,1,930,80,1,700,2,3,0,0,0,0,,,,,,,,,,,41.5,,,,,Study on the Hot Processing Parameters-Impact Toughness Correlation of Ti-6Al-4V Alloy,3,常海峰,23,,无可用性能
24,0,,89.5669,6.12,0,0,4.1,0,0,0,0.06,0,Ti-Al-V-Fe,514,4,0,0,3,1,950,80,1,800,2,3,0,0,0,0,,,,,,,,,,,36.5,,,,,Study on the Hot Processing Parameters-Impact Toughness Correlation of Ti-6Al-4V Alloy,3,常海峰,24,,无可用性能
66,1,,89.498,6.2,0,0,4.2,0,0,0,0.018,0,Ti-Al-V-Fe,514,4,0,1,3,0,0,0,1,800,1,2,0,0,0,0,,,924,813,14.5,50,,,,,,,50,,,Impact toughness and deformation modes of Ti–6Al–4V alloy with different microstructures ,13,常海峰,Impact toughness and deformation modes of Ti–6Al–4V alloy with different microstructures ,张闫,
67,1,,89.498,6.2,0,0,4.2,0,0,0,0.018,0,Ti-Al-V-Fe,514,4,0,1,3,0,0,0,1,900,1,2,0,0,0,0,,,930,826,16,53,,,,,,,85,,,Impact toughness and deformation modes of Ti–6Al–4V alloy with different microstructures ,13,常海峰,Impact toughness and deformation modes of Ti–6Al–4V alloy with different microstructures ,张闫,
68,1,,89.498,6.2,0,0,4.2,0,0,0,0.018,0,Ti-Al-V-Fe,514,4,0,1,3,0,0,0,1,1000,1,2,0,0,0,0,,,975,798,12,34,,,,,,,60,,,Impact toughness and deformation modes of Ti–6Al–4V alloy with different microstructures ,13,常海峰,Impact toughness and deformation modes of Ti–6Al–4V alloy with different microstructures ,张闫,
69,1,,89.498,6.2,0,0,4.2,0,0,0,0.018,0,Ti-Al-V-Fe,514,4,0,1,3,0,0,0,1,1000,1,0,0,0,0,0,,,881,743,14,38,,,,,,,63,,,Impact toughness and deformation modes of Ti–6Al–4V alloy with different microstructures ,13,常海峰,Impact toughness and deformation modes of Ti–6Al–4V alloy with different microstructures ,张闫,
107,1,,86.36,5.25,0,0,7.5,0,0,0,0.25,0,Ti-Al-V-Fe,514,4,0,1,2,0,0,0,1,850,1,0,1,500,8,2,,,1189,1131,15.5,40,,,,,,,,,,Effect of microstructure on impact fracture mechanism of a high-strength Ti-5Al-7.5V-0.5Si-0.25Fe-0.2O alloy,26,常海峰,Effect of microstructure on impact fracture mechanism of a high-strength Ti-5Al-7.5V-0.5Si-0.25Fe-0.2O alloy,张闫,
108,1,,86.36,5.25,0,0,7.5,0,0,0,0.25,0,Ti-Al-V-Fe,514,4,0,1,2,0,0,0,1,940,1,3,0,0,0,0,,,970,912,13.2,20,,,,,,,,,,Effect of microstructure on impact fracture mechanism of a high-strength Ti-5Al-7.5V-0.5Si-0.25Fe-0.2O alloy,26,常海峰,Effect of microstructure on impact fracture mechanism of a high-strength Ti-5Al-7.5V-0.5Si-0.25Fe-0.2O alloy,张闫,
138,1,,89.658,6.05,0,0,4.04,0,0,0,0.05,0,Ti-Al-V-Fe,514,4,0,0,0,0,0,0,0,0,0,0,0,0,0,0,,,932,851,16.2,29.7,,,,,55,,,,,Microstructural evolution and mechanical properties of powder metallurgy Ti–6Al–4V alloy based on heat response,35,常海峰,138,,
139,1,,89.658,6.05,0,0,4.04,0,0,0,0.05,0,Ti-Al-V-Fe,514,4,0,0,0,0,0,0,1,930,1,2,0,0,0,0,,,978,903,15.5,59.8,,,,,50,,,,,Microstructural evolution and mechanical properties of powder metallurgy Ti–6Al–4V alloy based on heat response,35,常海峰,139,,
315,1,,86,1,0,0,8,0,0,0,5,0,Ti-Al-V-Fe,514,4,1,0,1,0,0,0,1,700,6,3,0,0,0,0,,,1000,946,13.4,,,,,,,,,,,收集于西工大硕博论文，未公开,315,袁睿豪,315,,
316,1,,86,1,0,0,8,0,0,0,5,0,Ti-Al-V-Fe,514,4,1,0,1,0,0,0,1,780,1,1,0,0,0,0,,,1287,1262,3.9,,,,,,,,,,,收集于西工大硕博论文，未公开,316,袁睿豪,316,,
126,1,,90.57,5.58,0,0,3.55,0,0,0,0.3,0,Ti-Al-V-Fe,514,4,0,0,0,0,0,0,0,0,0,0,0,0,0,0,,,1009,952.7,9.3,,,,,,,130,,,,Effect of heat treatment on microstructures and properties of vacuum laser welding Ti–6Al–4V titanium alloy,32,常海峰,126,,
127,1,,90.57,5.58,0,0,3.55,0,0,0,0.3,0,Ti-Al-V-Fe,514,4,0,0,0,0,0,0,1,850,2,3,0,0,0,0,,,988.3,966,14.8,,,,,,,170,,,,Effect of heat treatment on microstructures and properties of vacuum laser welding Ti–6Al–4V titanium alloy,32,常海峰,127,,
128,1,,90.57,5.58,0,0,3.55,0,0,0,0.3,0,Ti-Al-V-Fe,514,4,0,0,0,0,0,0,1,980,0.166666667,3,0,0,0,0,,,586,490.7,1.6,,,,,,,1.4,,,,Effect of heat treatment on microstructures and properties of vacuum laser welding Ti–6Al–4V titanium alloy,32,常海峰,128,,
102,1,,89,0,0,7,0,0,0,3,1,0,Ti-Mo-Cr-Fe,549,4,1,0,2,1,20,60,1,850,0.33,2,0,0,0,0,,,1246,,14.54,,,,,,,,,,10.1016j.scriptamat.2018.10.043,ω phase strengthened 1.2GPa metastable β titanium alloy with high ductility,16,刘雨佳,102,,
103,1,,89,0,0,7,0,0,0,3,1,0,Ti-Mo-Cr-Fe,549,4,1,0,2,1,20,60,1,850,0.33,1,0,0,0,0,,,929.6,,24.79,,,,,,,,,,10.1016j.scriptamat.2018.10.043,ω phase strengthened 1.2GPa metastable β titanium alloy with high ductility,16,刘雨佳,103,,
110,1,,58,0,6.8,0,0,0,32.5,0,0,2.7,Ti-Zr-Nb-Sn,551,4,0,1,1,0,0,0,1,1000,1,1,0,0,0,0,,,562,,20.1,,,,,,,,,,10.1016j.jmst.2017.04.017,"Microstructure, texture evolution and mechanical properties of cold rolled Ti-32.5Nb-6.8Zr-2.7Sn biomedical beta titanium alloy",18,刘雨佳,110,,
111,1,,58,0,6.8,0,0,0,32.5,0,0,2.7,Ti-Zr-Nb-Sn,551,4,0,1,2,1,20,50,1,1000,1,1,0,0,0,0,,,719,,16.8,,,,,,,,,,10.1016j.jmst.2017.04.017,"Microstructure, texture evolution and mechanical properties of cold rolled Ti-32.5Nb-6.8Zr-2.7Sn biomedical beta titanium alloy",18,刘雨佳,111,,
112,1,,58,0,6.8,0,0,0,32.5,0,0,2.7,Ti-Zr-Nb-Sn,551,4,0,1,2,1,20,90,1,1000,1,1,0,0,0,0,,,883,,14.9,,,,,,,,,,10.1016j.jmst.2017.04.017,"Microstructure, texture evolution and mechanical properties of cold rolled Ti-32.5Nb-6.8Zr-2.7Sn biomedical beta titanium alloy",18,刘雨佳,112,,
113,1,,64,0,4,0,0,0,24,0,0,8,Ti-Zr-Nb-Sn,551,4,0,1,3,1,20,94,1,900,0.5,1,0,0,0,0,,,870,,10,,,,,,,,,,10.1016j.actamat.2015.01.039,Characterization of the martensitic transformation in the superelastic Ti–24Nb–4Zr–8Sn alloy by in situ synchrotron X-ray diffraction and dynamic mechanical analysis,19,刘雨佳,113,,
114,1,,64,0,4,0,0,0,24,0,0,8,Ti-Zr-Nb-Sn,551,4,0,1,3,1,20,94,1,700,0.05,2,0,0,0,0,,,990,,9,,,,,,,,,,10.1016j.actamat.2015.01.039,Characterization of the martensitic transformation in the superelastic Ti–24Nb–4Zr–8Sn alloy by in situ synchrotron X-ray diffraction and dynamic mechanical analysis,19,刘雨佳,114,,
45,1,,72,0,4,0,0,0,16,0,0,8,Ti-Zr-Nb-Sn,551,4,1,0,2,1,850,90,1,850,1.5,1,0,0,0,0,68?,,752?,500,19.6,,,,,,,,,,10.1016j.msea.2021.141742,Effect of Nb on microstructure and mechanical properties of Ti-xNb-4Zr<a8>C9Sn alloys,7,石欣逾,45,,
46,1,,68,0,4,0,0,0,20,0,0,8,Ti-Zr-Nb-Sn,551,4,1,0,2,1,850,90,1,850,1.5,1,0,0,0,0,63?,,735?,410?,13.6,,,,,,,,,,10.1016j.msea.2021.141743,Effect of Nb on microstructure and mechanical properties of Ti-xNb-4Zr<a8>C10Sn alloys,7,石欣逾,46,,
47,1,,64,0,4,0,0,0,24,0,0,8,Ti-Zr-Nb-Sn,551,4,1,0,2,1,850,90,1,850,1.5,1,0,0,0,0,45?,,674?,200?,12.9?,,,,,,,,,,10.1016j.msea.2021.141744,Effect of Nb on microstructure and mechanical properties of Ti-xNb-4Zr<a8>C11Sn alloys,7,石欣逾,47,,
48,1,,60,0,4,0,0,0,28,0,0,8,Ti-Zr-Nb-Sn,551,4,1,0,2,1,850,90,1,850,1.5,1,0,0,0,0,60?,,570?,570?,22.3,,,,,,,,,,10.1016j.msea.2021.141745,Effect of Nb on microstructure and mechanical properties of Ti-xNb-4Zr<a8>C12Sn alloys,7,石欣逾,48,,
49,1,,52,0,4,0,0,0,36,0,0,8,Ti-Zr-Nb-Sn,551,4,1,0,2,1,850,90,1,850,1.5,1,0,0,0,0,69?,,557?,557?,21.3,,,,,,,,,,10.1016j.msea.2021.141746,Effect of Nb on microstructure and mechanical properties of Ti-xNb-4Zr<a8>C13Sn alloys,7,石欣逾,49,,
65,1,TNZS,55.5,0,6.8,0,0,0,35,0,0,2.7,Ti-Zr-Nb-Sn,551,4,1,0,2,1,20,0,1,1000,1,1,0,0,0,0,,20.1,54.2,,1.04,,,,,,,,,,10.1016j.jmst.2017.04.017,"Microstructure, texture evolution and mechanical properties of cold rolled Ti-32.5Nb-6.8Zr-2.7Sn biomedical beta titanium alloy",13,石欣逾,65,,
66,1,TNZS,55.5,0,6.8,0,0,0,35,0,0,2.7,Ti-Zr-Nb-Sn,551,4,1,0,2,1,20,50,1,1000,1,1,0,0,0,0,,51.3,719,,16.8,,,,,,,,,,10.1016j.jmst.2017.04.018,"Microstructure, texture evolution and mechanical properties of cold rolled Ti-32.5Nb-6.8Zr-2.8Sn biomedical beta titanium alloy",13,石欣逾,66,,
67,1,TNZS,55.5,0,6.8,0,0,0,35,0,0,2.7,Ti-Zr-Nb-Sn,551,4,1,0,2,1,20,90,1,1000,1,1,0,0,0,0,,47.1,883,,14.9,,,,,,,,,,10.1016j.jmst.2017.04.019,"Microstructure, texture evolution and mechanical properties of cold rolled Ti-32.5Nb-6.8Zr-2.9Sn biomedical beta titanium alloy",13,石欣逾,67,,
250,1,,63.96,0,3.76,0,0,0,24.2,0,0,8.08,Ti-Zr-Nb-Sn,551,4,1,0,1,0,0,0,0,0,0,0,1,450,0.5,2,,,1091,1033,12.4,,,,,,,,,,,收集于西工大硕博论文，未公开,250,袁睿豪,250,,
251,1,,63.96,0,3.76,0,0,0,24.2,0,0,8.08,Ti-Zr-Nb-Sn,551,4,1,0,1,0,0,0,0,0,0,0,1,450,1,2,,,1175,1120,12.2,,,,,,,,,,,收集于西工大硕博论文，未公开,251,袁睿豪,251,,
252,1,,63.96,0,3.76,0,0,0,24.2,0,0,8.08,Ti-Zr-Nb-Sn,551,4,1,0,1,0,0,0,0,0,0,0,1,450,2,2,,,1213,1180,12.4,,,,,,,,,,,收集于西工大硕博论文，未公开,252,袁睿豪,252,,
253,1,,63.96,0,3.76,0,0,0,24.2,0,0,8.08,Ti-Zr-Nb-Sn,551,4,1,0,1,0,0,0,0,0,0,0,1,450,4,2,,,1243,1192,12.8,,,,,,,,,,,收集于西工大硕博论文，未公开,253,袁睿豪,253,,
254,1,,63.96,0,3.76,0,0,0,24.2,0,0,8.08,Ti-Zr-Nb-Sn,551,4,1,0,1,0,0,0,0,0,0,0,1,475,0.5,2,,,1123,1028,16.1,,,,,,,,,,,收集于西工大硕博论文，未公开,254,袁睿豪,254,,
255,1,,63.96,0,3.76,0,0,0,24.2,0,0,8.08,Ti-Zr-Nb-Sn,551,4,1,0,1,0,0,0,0,0,0,0,1,475,1,2,,,1144,1108,12.3,,,,,,,,,,,收集于西工大硕博论文，未公开,255,袁睿豪,255,,
256,1,,63.96,0,3.76,0,0,0,24.2,0,0,8.08,Ti-Zr-Nb-Sn,551,4,1,0,1,0,0,0,0,0,0,0,1,475,2,2,,,1212,1174,10.5,,,,,,,,,,,收集于西工大硕博论文，未公开,256,袁睿豪,256,,
257,1,,63.96,0,3.76,0,0,0,24.2,0,0,8.08,Ti-Zr-Nb-Sn,551,4,1,0,1,0,0,0,0,0,0,0,1,475,4,2,,,1169,1109,14.1,,,,,,,,,,,收集于西工大硕博论文，未公开,257,袁睿豪,257,,
258,1,,63.96,0,3.76,0,0,0,24.2,0,0,8.08,Ti-Zr-Nb-Sn,551,4,1,0,1,0,0,0,0,0,0,0,1,500,0.5,2,,,1105,1048,13.4,,,,,,,,,,,收集于西工大硕博论文，未公开,258,袁睿豪,258,,
259,1,,63.96,0,3.76,0,0,0,24.2,0,0,8.08,Ti-Zr-Nb-Sn,551,4,1,0,1,0,0,0,0,0,0,0,1,500,1,2,,,1085,1039,15.1,,,,,,,,,,,收集于西工大硕博论文，未公开,259,袁睿豪,259,,
260,1,,63.96,0,3.76,0,0,0,24.2,0,0,8.08,Ti-Zr-Nb-Sn,551,4,1,0,1,0,0,0,0,0,0,0,1,500,2,2,,,1104,1069,14.7,,,,,,,,,,,收集于西工大硕博论文，未公开,260,袁睿豪,260,,
261,1,,63.96,0,3.76,0,0,0,24.2,0,0,8.08,Ti-Zr-Nb-Sn,551,4,1,0,1,0,0,0,0,0,0,0,1,500,4,2,,,1148,1111,15.5,,,,,,,,,,,收集于西工大硕博论文，未公开,261,袁睿豪,261,,
262,1,,63.96,0,3.76,0,0,0,24.2,0,0,8.08,Ti-Zr-Nb-Sn,551,4,1,0,1,0,0,0,0,0,0,0,1,525,0.5,2,,,1043,996,15.4,,,,,,,,,,,收集于西工大硕博论文，未公开,262,袁睿豪,262,,
263,1,,63.96,0,3.76,0,0,0,24.2,0,0,8.08,Ti-Zr-Nb-Sn,551,4,1,0,1,0,0,0,0,0,0,0,1,525,1,2,,,1017,969,15.6,,,,,,,,,,,收集于西工大硕博论文，未公开,263,袁睿豪,263,,
264,1,,63.96,0,3.76,0,0,0,24.2,0,0,8.08,Ti-Zr-Nb-Sn,551,4,1,0,1,0,0,0,0,0,0,0,1,525,2,2,,,1024,976,16.4,,,,,,,,,,,收集于西工大硕博论文，未公开,264,袁睿豪,264,,
265,1,,63.96,0,3.76,0,0,0,24.2,0,0,8.08,Ti-Zr-Nb-Sn,551,4,1,0,1,0,0,0,0,0,0,0,1,525,4,2,,,1059,1026,15.9,,,,,,,,,,,收集于西工大硕博论文，未公开,265,袁睿豪,265,,
373,1,,73.05,0,4.49,0,0,0,21.09,0,0,1.37,Ti-Zr-Nb-Sn,551,4,1,0,2,0,0,0,0,0,0,1,0,0,0,0,66.9,,,806,,,,,,,,,,,,A compilation of experimental dataon the mechanical properties and microstructural features of Ti-alloys,373,袁睿豪,373,,
453,1,,73.05,0,4.49,0,0,0,21.09,0,0,1.37,Ti-Zr-Nb-Sn,551,4,1,0,2,0,0,0,0,0,0,1,0,0,0,0,54.2,,,380,,,,,,,,,,,,A compilation of experimental dataon the mechanical properties and microstructural features of Ti-alloys,453,袁睿豪,453,,
460,1,,78.43,0,2.52,0,0,0,15.19,0,0,3.87,Ti-Zr-Nb-Sn,551,4,1,0,2,0,0,0,0,0,0,2,0,0,0,0,50,,,350,,,,,,,,,,,,A compilation of experimental dataon the mechanical properties and microstructural features of Ti-alloys,460,袁睿豪,460,,
461,1,,78.83,0,2.43,0,0,0,15,0,0,3.74,Ti-Zr-Nb-Sn,551,4,1,0,2,0,0,0,0,0,0,2,0,0,0,0,59.2,,,282,,,,,,,,,,,,A compilation of experimental dataon the mechanical properties and microstructural features of Ti-alloys,461,袁睿豪,461,,
462,1,,78.23,0,2.57,0,0,0,15.22,0,0,3.98,Ti-Zr-Nb-Sn,551,4,1,0,2,0,0,0,0,0,0,2,0,0,0,0,61.6,,,380,,,,,,,,,,,,A compilation of experimental dataon the mechanical properties and microstructural features of Ti-alloys,462,袁睿豪,462,,
463,1,,78.18,0,2.59,0,0,0,15.28,0,0,3.94,Ti-Zr-Nb-Sn,551,4,1,0,2,0,0,0,0,0,0,2,0,0,0,0,47.8,,,515,,,,,,,,,,,,A compilation of experimental dataon the mechanical properties and microstructural features of Ti-alloys,463,袁睿豪,463,,
464,1,,78.61,0,2.4,0,0,0,15.04,0,0,3.95,Ti-Zr-Nb-Sn,551,4,1,0,2,0,0,0,0,0,0,2,0,0,0,0,53.2,,,649,,,,,,,,,,,,A compilation of experimental dataon the mechanical properties and microstructural features of Ti-alloys,464,袁睿豪,464,,
503,1,,83.84,0,1.51,0,0,0,14.04,0,0,0.61,Ti-Zr-Nb-Sn,551,4,1,0,2,0,0,0,0,0,0,1,0,0,0,0,75,,,499,,,,,,,,,,,,A compilation of experimental dataon the mechanical properties and microstructural features of Ti-alloys,503,袁睿豪,503,,
34,1,,61,0,9,0,0,0,18.3,0,0,11.7,Ti-Zr-Nb-Sn,551,4,0,0,1,0,0,0,0,0,0,0,0,0,0,0,56,,,,,,,,,,,,,,,,,万鑫泉,,,
35,1,,54,0,17.2,0,0,0,17.6,0,0,11.2,Ti-Zr-Nb-Sn,551,4,0,0,1,0,0,0,0,0,0,0,0,0,0,0,63,,,,,,,,,,,,,,,,,万鑫泉,,,
42,1,,56.1,0,8.1,0,0,0,25.2,0,0,10.6,Ti-Zr-Nb-Sn,551,4,0,0,1,0,0,0,0,0,0,0,0,0,0,0,59,,,,,,,,,,,,,,,,,万鑫泉,,,
43,1,,49.8,0,15.8,0,0,0,24.2,0,0,10.2,Ti-Zr-Nb-Sn,551,4,0,0,1,0,0,0,0,0,0,0,0,0,0,0,64,,,,,,,,,,,,,,,,,万鑫泉,,,
73,1,,78.16,0,15.38,0,0,0,2.52,0,0,3.94,Ti-Zr-Nb-Sn,551,4,0,0,1,0,0,0,0,0,0,0,0,0,0,0,53,,,,,,,,,,,,,,,,,万鑫泉,,,
140,1,,73.05,0,4.49,0,0,0,21.09,0,0,1.37,Ti-Zr-Nb-Sn,551,4,0,0,1,0,0,0,0,0,0,0,0,0,0,0,54.2,,,,,,,,,,,,,,,,,万鑫泉,,,
161,1,,76.47,0,5.88,0,0,0,11.78,0,0,5.87,Ti-Zr-Nb-Sn,551,4,0,0,1,0,0,0,0,0,0,0,0,0,0,0,56,,,,,,,,,,,,,,,,,万鑫泉,,,
163,1,,72.22,0,5.56,0,0,0,16.66,0,0,5.56,Ti-Zr-Nb-Sn,551,4,0,0,1,0,0,0,0,0,0,0,0,0,0,0,59,,,,,,,,,,,,,,,,,万鑫泉,,,
164,1,,66.67,0,11.11,0,0,0,16.66,0,0,5.56,Ti-Zr-Nb-Sn,551,4,0,0,1,0,0,0,0,0,0,0,0,0,0,0,64,,,,,,,,,,,,,,,,,万鑫泉,,,
167,1,,72.22,0,5.56,0,0,0,16.66,0,0,5.56,Ti-Zr-Nb-Sn,551,4,0,0,1,0,0,0,0,0,0,0,0,0,0,0,59,,,,,,,,,,,,,,,,,万鑫泉,,,
168,1,,66.67,0,11.11,0,0,0,16.66,0,0,5.56,Ti-Zr-Nb-Sn,551,4,0,0,1,0,0,0,0,0,0,0,0,0,0,0,64,,,,,,,,,,,,,,,,,万鑫泉,,,
169,1,,72.22,0,5.56,0,0,0,16.66,0,0,5.56,Ti-Zr-Nb-Sn,551,4,0,0,1,0,0,0,0,0,0,0,0,0,0,0,59,,,,,,,,,,,,,,,,,万鑫泉,,,
177,1,,66.67,0,11.11,0,0,0,16.66,0,0,5.56,Ti-Zr-Nb-Sn,551,4,0,0,1,0,0,0,0,0,0,0,0,0,0,0,64,,,,,,,,,,,,,,,,,万鑫泉,,,
190,1,,76,0,2.64,0,0,0,15.53,0,0,5.83,Ti-Zr-Nb-Sn,551,4,0,0,1,0,0,0,0,0,0,0,0,0,0,0,88,,,,,,,,,,,,,,,,,万鑫泉,,,
191,1,,75.54,0,5.24,0,0,0,15.44,0,0,3.78,Ti-Zr-Nb-Sn,551,4,0,0,1,0,0,0,0,0,0,0,0,0,0,0,79,,,,,,,,,,,,,,,,,万鑫泉,,,
192,1,,77.14,0,2.59,0,0,0,16.53,0,0,3.74,Ti-Zr-Nb-Sn,551,4,0,0,1,0,0,0,0,0,0,0,0,0,0,0,61,,,,,,,,,,,,,,,,,万鑫泉,,,
193,1,,74.4,0,2.66,0,0,0,17.04,0,0,5.9,Ti-Zr-Nb-Sn,551,4,0,0,1,0,0,0,0,0,0,0,0,0,0,0,54,,,,,,,,,,,,,,,,,万鑫泉,,,
194,1,,79.1,0,2.57,0,0,0,12.64,0,0,5.69,Ti-Zr-Nb-Sn,551,4,0,0,1,0,0,0,0,0,0,0,0,0,0,0,77,,,,,,,,,,,,,,,,,万鑫泉,,,
195,1,,80.16,0,2.53,0,0,0,13.66,0,0,3.65,Ti-Zr-Nb-Sn,551,4,0,0,1,0,0,0,0,0,0,0,0,0,0,0,61,,,,,,,,,,,,,,,,,万鑫泉,,,
196,1,,79.73,0,2.52,0,0,0,16.06,0,0,1.69,Ti-Zr-Nb-Sn,551,4,0,0,1,0,0,0,0,0,0,0,0,0,0,0,69,,,,,,,,,,,,,,,,,万鑫泉,,,
197,1,,81.62,0,2.5,0,0,0,12.28,0,0,3.6,Ti-Zr-Nb-Sn,551,4,0,0,1,0,0,0,0,0,0,0,0,0,0,0,73,,,,,,,,,,,,,,,,,万鑫泉,,,
138,1,,58,0,6,5,0,0,31,0,0,0,Ti-Zr-Mo-Nb,609,4,1,0,2,1,600,75,0,0,0,0,0,0,0,0,,,672,,26.7,,,,,,,,,,10.1016j.msec.2015.12.076,Development of a new β Ti alloy with low modulus and favorable plasticity for implant material,23,刘雨佳,138,,
139,1,,58,0,6,5,0,0,31,0,0,0,Ti-Zr-Mo-Nb,609,4,1,0,2,1,600,75,1,800,0.5,1,1,300,2,1,,,747,,20.6,,,,,,,,,,10.1016j.msec.2015.12.076,Development of a new β Ti alloy with low modulus and favorable plasticity for implant material,23,刘雨佳,139,,
63,1,,60,0,4,5,0,0,31,0,0,0,Ti-Zr-Mo-Nb,609,4,1,0,2,1,600,75,0,0,0,0,0,0,0,0,,,672,,26.7,,,,,,,,,,10.1016j.msec.2015.12.076,Development of a new <a6><c2> Ti alloy with low modulus and favorable plasticity for implant material,12,石欣逾,63,,
64,1,,60,0,4,5,0,0,31,0,0,0,Ti-Zr-Mo-Nb,609,4,1,0,2,1,600,75,1,800,0.5,1,1,300,2,2,,,747,,20.6,,,,,,,,,,10.1016j.msec.2015.12.077,Development of a new <a6><c3> Ti alloy with low modulus and favorable plasticity for implant material,12,石欣逾,64,,
367,1,,69.51,0,8.11,5.14,0,0,17.24,0,0,0,Ti-Zr-Mo-Nb,609,4,1,0,2,0,0,0,0,0,0,1,0,0,0,0,66.6,,,754.7,,,,,,,,,,,,A compilation of experimental dataon the mechanical properties and microstructural features of Ti-alloys,367,袁睿豪,367,,
477,1,,51.71,0,29.08,1.46,0,0,17.76,0,0,0,Ti-Zr-Mo-Nb,609,4,1,0,2,0,0,0,0,0,0,1,0,0,0,0,64.2,,,714,,,,,,,,,,,,A compilation of experimental dataon the mechanical properties and microstructural features of Ti-alloys,477,袁睿豪,477,,
485,1,,82.13,0,3.96,7.98,0,0,5.93,0,0,0,Ti-Zr-Mo-Nb,609,4,1,0,2,0,0,0,0,0,0,1,0,0,0,0,72,,,899,,,,,,,,,,,,A compilation of experimental dataon the mechanical properties and microstructural features of Ti-alloys,485,袁睿豪,485,,
486,1,,84.11,0,2.97,7.98,0,0,4.94,0,0,0,Ti-Zr-Mo-Nb,609,4,1,0,2,0,0,0,0,0,0,1,0,0,0,0,69,,,947,,,,,,,,,,,,A compilation of experimental dataon the mechanical properties and microstructural features of Ti-alloys,486,袁睿豪,486,,
487,1,,84.04,0,5.02,7.98,0,0,2.96,0,0,0,Ti-Zr-Mo-Nb,609,4,1,0,2,0,0,0,0,0,0,1,0,0,0,0,52,,,483,,,,,,,,,,,,A compilation of experimental dataon the mechanical properties and microstructural features of Ti-alloys,487,袁睿豪,487,,
6,1,,81.1,0,6.3,6.3,0,0,6.3,0,0,0,Ti-Zr-Mo-Nb,609,4,0,0,1,0,0,0,0,0,0,0,0,0,0,0,75,,,,,,,,,,,,,,,,,万鑫泉,,,
7,1,,74.9,0,12.5,6.3,0,0,6.3,0,0,0,Ti-Zr-Mo-Nb,609,4,0,0,1,0,0,0,0,0,0,0,0,0,0,0,68,,,,,,,,,,,,,,,,,万鑫泉,,,
8,1,,68.7,0,18.7,6.3,0,0,6.3,0,0,0,Ti-Zr-Mo-Nb,609,4,0,0,1,0,0,0,0,0,0,0,0,0,0,0,79,,,,,,,,,,,,,,,,,万鑫泉,,,
25,1,,69,0,10.1,10.6,0,0,10.3,0,0,0,Ti-Zr-Mo-Nb,609,4,0,0,1,0,0,0,0,0,0,0,0,0,0,0,75,,,,,,,,,,,,,,,,,万鑫泉,,,
26,1,,60.8,0,19.3,10.1,0,0,9.8,0,0,0,Ti-Zr-Mo-Nb,609,4,0,0,1,0,0,0,0,0,0,0,0,0,0,0,68,,,,,,,,,,,,,,,,,万鑫泉,,,
27,1,,63.3,0,17.7,9.6,0,0,9.4,0,0,0,Ti-Zr-Mo-Nb,609,4,0,0,1,0,0,0,0,0,0,0,0,0,0,0,79,,,,,,,,,,,,,,,,,万鑫泉,,,
32,1,,62.5,0,9.2,9.6,0,0,18.7,0,0,0,Ti-Zr-Mo-Nb,609,4,0,0,1,0,0,0,0,0,0,0,0,0,0,0,72,,,,,,,,,,,,,,,,,万鑫泉,,,
33,1,,55.3,0,17.6,9.2,0,0,17.9,0,0,0,Ti-Zr-Mo-Nb,609,4,0,0,1,0,0,0,0,0,0,0,0,0,0,0,70,,,,,,,,,,,,,,,,,万鑫泉,,,
40,1,,57.2,0,8.4,8.8,0,0,25.6,0,0,0,Ti-Zr-Mo-Nb,609,4,0,0,1,0,0,0,0,0,0,0,0,0,0,0,70,,,,,,,,,,,,,,,,,万鑫泉,,,
41,1,,50.8,0,16.1,8.5,0,0,24.6,0,0,0,Ti-Zr-Mo-Nb,609,4,0,0,1,0,0,0,0,0,0,0,0,0,0,0,69,,,,,,,,,,,,,,,,,万鑫泉,,,
131,1,,38.5,0,38.5,8,0,0,15,0,0,0,Ti-Zr-Mo-Nb,609,4,0,0,1,0,0,0,0,0,0,0,0,0,0,0,96,,,,,,,,,,,,,,,,,万鑫泉,,,
132,1,,37.5,0,37.5,10,0,0,15,0,0,0,Ti-Zr-Mo-Nb,609,4,0,0,1,0,0,0,0,0,0,0,0,0,0,0,97,,,,,,,,,,,,,,,,,万鑫泉,,,
133,1,,36,0,36,13,0,0,15,0,0,0,Ti-Zr-Mo-Nb,609,4,0,0,1,0,0,0,0,0,0,0,0,0,0,0,104,,,,,,,,,,,,,,,,,万鑫泉,,,
134,1,,35,0,35,15,0,0,15,0,0,0,Ti-Zr-Mo-Nb,609,4,0,0,1,0,0,0,0,0,0,0,0,0,0,0,105,,,,,,,,,,,,,,,,,万鑫泉,,,
203,1,,71.93,0,9.93,1.89,0,0,16.25,0,0,0,Ti-Zr-Mo-Nb,609,4,0,0,1,0,0,0,0,0,0,0,0,0,0,0,75,,,,,,,,,,,,,,,,,万鑫泉,,,
206,1,,84.72,0,3,3.43,0,0,8.85,0,0,0,Ti-Zr-Mo-Nb,609,4,0,0,1,0,0,0,0,0,0,0,0,0,0,0,84,,,,,,,,,,,,,,,,,万鑫泉,,,
207,1,,79.76,0,3.13,1.78,0,0,15.33,0,0,0,Ti-Zr-Mo-Nb,609,4,0,0,1,0,0,0,0,0,0,0,0,0,0,0,67,,,,,,,,,,,,,,,,,万鑫泉,,,
140,1,,69,0,0,2,0,0,25,0,0,4,Ti-Mo-Nb-Sn,635,4,1,0,2,1,20,70,0,0,0,0,0,0,0,0,,,813,,5.22,,,,,,,,,,10.1007s11661-012-1324-0,A Novel Metastable Ti-25Nb-2Mo-4Sn Alloy with High Strength and Low Young’s Modulus,24,刘雨佳,140,,
141,1,,69,0,0,2,0,0,25,0,0,4,Ti-Mo-Nb-Sn,635,4,1,0,2,1,20,70,1,475,0.25,1,0,0,0,0,,,1113,,3.62,,,,,,,,,,10.1007s11661-012-1324-0,A Novel Metastable Ti-25Nb-2Mo-4Sn Alloy with High Strength and Low Young’s Modulus,24,刘雨佳,141,,
368,1,,78.72,0,0,0.6,0,0,18.72,0,0,1.95,Ti-Mo-Nb-Sn,635,4,1,0,2,0,0,0,0,0,0,1,0,0,0,0,46,,,130,,,,,,,,,,,,A compilation of experimental dataon the mechanical properties and microstructural features of Ti-alloys,368,袁睿豪,368,,
478,1,,78.72,0,0,0.6,0,0,18.72,0,0,1.95,Ti-Mo-Nb-Sn,635,4,1,0,2,0,0,0,0,0,0,1,0,0,0,0,45,,,220,,,,,,,,,,,,A compilation of experimental dataon the mechanical properties and microstructural features of Ti-alloys,478,袁睿豪,478,,
374,1,,81.67,0,0,1.18,0,0,15.24,0,0,1.91,Ti-Mo-Nb-Sn,635,4,1,0,2,0,0,0,0,0,0,1,0,0,0,0,53.1,,,361,,,,,,,,,,,,A compilation of experimental dataon the mechanical properties and microstructural features of Ti-alloys,374,袁睿豪,374,,
31,1,,69.6,0,0,4.9,0,0,19.4,0,0,6.1,Ti-Mo-Nb-Sn,635,4,0,0,1,0,0,0,0,0,0,0,0,0,0,0,51,,,,,,,,,,,,,,,,,万鑫泉,,,
162,1,,82.35,0,0,2.94,0,0,11.78,0,0,2.93,Ti-Mo-Nb-Sn,635,4,0,0,1,0,0,0,0,0,0,0,0,0,0,0,51,,,,,,,,,,,,,,,,,万鑫泉,,,
166,1,,82.35,0,0,2.94,0,0,11.76,0,0,2.95,Ti-Mo-Nb-Sn,635,4,0,0,1,0,0,0,0,0,0,0,0,0,0,0,51,,,,,,,,,,,,,,,,,万鑫泉,,,
188,1,,85.5,0,0,4,0,0,7.5,0,0,3,Ti-Mo-Nb-Sn,635,4,0,0,1,0,0,0,0,0,0,0,0,0,0,0,46,,,,,,,,,,,,,,,,,万鑫泉,,,
189,1,,84.5,0,0,4,0,0,7.5,0,0,4,Ti-Mo-Nb-Sn,635,4,0,0,1,0,0,0,0,0,0,0,0,0,0,0,87,,,,,,,,,,,,,,,,,万鑫泉,,,
169,1,,70,0,0,0,0,0,26,0,2,2,Ti-Nb-Fe-Sn,645,4,1,0,2,1,20,84,1,800,1,1,0,0,0,0,,,679,,25.04,,,,,,,,,,10.1007s10853-022-06984-5,"Microstructure, mechanical properties, and cytotoxicity of low Young’s modulus Ti–Nb–Fe–Sn alloys",30,刘雨佳,169,,
170,1,,68,0,0,0,0,0,26,0,2,4,Ti-Nb-Fe-Sn,645,4,1,0,2,1,20,84,1,800,1,1,0,0,0,0,,,622,,19.16,,,,,,,,,,10.1007s10853-022-06984-5,"Microstructure, mechanical properties, and cytotoxicity of low Young’s modulus Ti–Nb–Fe–Sn alloys",30,刘雨佳,170,,
