Repository: yutaoling/Mat

File: data/Ti_dataset_scalar.csv (part 4 of 6)
No,Activated,Brand,Ti,Al,Zr,Mo,V,Ta,Nb,Cr,Fe,Sn,Sys,FirstAppearinLine,CompNum,Produce_Lab,Produce_Factory,InitStat,Deform,DeformTemp_C,DeformRate,HT1,HT1Temp_C,HT1Time_h,Cool1,HT2,HT2Temp_C,HT2Time_h,Cool2,YM,HV,UTS,YS,El,均匀延伸率 (%),断面收缩率(%),断裂韧性KIC（MPa.m12）,应力腐蚀断裂韧性KISCC（MPa·m12）,夏比冲击吸收功KU2（J）,夏比冲击韧性值aku2（Jcm2）,夏比冲击吸收功KV2（J）,夏比冲击韧性值akV2（Jcm2）,（其他）,reference_id (文献数据标记doi；实验数据标记人员姓名),文献名称,文献序号,汇总信息人员姓名,序号,核对人员姓名,备注
55,1,,99.837,0,0,0,0,0,0,0,0,0,Ti,3,1,0,0,0,0,0,0,1,800,1,0,0,0,0,0,,,500,,,,,,,,,62.65,,,,Effects of oxygen content on Charpy impact properties and crack resistance of α titanium alloys,10,常海峰,55,,
56,1,,99.973,0,0,0,0,0,0,0,0,0,Ti,3,1,0,0,0,0,0,0,1,800,1,0,0,0,0,0,,,257,,,,,,,,,253.5,,,,Effects of oxygen content on Charpy impact properties and crack resistance of α titanium alloys,10,常海峰,56,,
81,1,,99.971,0,0,0,0,0,0,0,0,0,Ti,3,1,0,1,3,1,1150,70,1,800,1,2,0,0,0,0,,,260,,71.5,,,,,,,2550,,,,Strengthening effects of Al element on strength and impact toughness in titanium alloy,18,常海峰,Strengthening effects of Al element on strength and impact toughness in titanium alloy,张闫,
171,1,,66,0,0,0,0,0,26,0,2,6,Ti-Nb-Fe-Sn,645,4,1,0,2,1,20,84,1,800,1,1,0,0,0,0,,,577,,28.81,,,,,,,,,,10.1007s10853-022-06984-5,"Microstructure, mechanical properties, and cytotoxicity of low Young’s modulus Ti–Nb–Fe–Sn alloys",30,刘雨佳,171,,
172,1,,64,0,0,0,0,0,26,0,2,8,Ti-Nb-Fe-Sn,645,4,1,0,2,1,20,84,1,800,1,1,0,0,0,0,,,582,,23.83,,,,,,,,,,10.1007s10853-022-06984-5,"Microstructure, mechanical properties, and cytotoxicity of low Young’s modulus Ti–Nb–Fe–Sn alloys",30,刘雨佳,172,,
91,1,,70,0,0,0,0,0,26,0,2,2,Ti-Nb-Fe-Sn,645,4,1,0,2,1,20,84,1,800,1,1,0,0,0,0,,,679,,25.15,,,,,,,,,,10.1007s10853-022-06984-6,Relationship between various deformation-induced products and mechanical properties in metastable Ti<a8>C30Zr<a12>CMo alloys for biomedical applications,20,石欣逾,91,,
92,1,,68,0,0,0,0,0,26,0,2,4,Ti-Nb-Fe-Sn,645,4,1,0,2,1,20,84,1,800,1,1,0,0,0,0,,,622,,19.04,,,,,,,,,,10.1007s10853-022-06984-7,Relationship between various deformation-induced products and mechanical properties in metastable Ti<a8>C30Zr<a13>CMo alloys for biomedical applications,20,石欣逾,92,,
93,1,,66,0,0,0,0,0,26,0,2,6,Ti-Nb-Fe-Sn,645,4,1,0,2,1,20,84,1,800,1,1,0,0,0,0,,,577,,28.77,,,,,,,,,,10.1007s10853-022-06984-8,Relationship between various deformation-induced products and mechanical properties in metastable Ti<a8>C30Zr<a14>CMo alloys for biomedical applications,20,石欣逾,93,,
94,1,,64,0,0,0,0,0,26,0,2,8,Ti-Nb-Fe-Sn,645,4,1,0,2,1,20,84,1,800,1,1,0,0,0,0,,,582,,23.78,,,,,,,,,,10.1007s10853-022-06984-9,Relationship between various deformation-induced products and mechanical properties in metastable Ti<a8>C30Zr<a15>CMo alloys for biomedical applications,20,石欣逾,94,,
335,1,,83.76,0,0,0,0,0,11,0,2.56,2.68,Ti-Nb-Fe-Sn,645,4,1,0,2,0,0,0,0,0,0,1,0,0,0,0,71,,,765,,,,,,,,,,,,A compilation of experimental dataon the mechanical properties and microstructural features of Ti-alloys,335,袁睿豪,335,,
174,1,,87.5,5,0,5,0,0,0,0,0,2.5,Ti-Al-Mo-Sn,654,4,1,0,1,0,0,0,1,1000,1,3,0,0,0,0,,,1016,,5.8,,,,,,,,,,10.1016j.jallcom.2024.175752,Mechanical properties and corrosion resistance improvement of TiAlSnMo alloys via Mo addition,31,刘雨佳,174,,
175,1,,82.5,5,0,10,0,0,0,0,0,2.5,Ti-Al-Mo-Sn,654,4,1,0,1,0,0,0,1,1000,1,3,0,0,0,0,,,1260,,8.4,,,,,,,,,,10.1016j.jallcom.2024.175752,Mechanical properties and corrosion resistance improvement of TiAlSnMo alloys via Mo addition,31,刘雨佳,175,,
176,1,,77.5,5,0,15,0,0,0,0,0,2.5,Ti-Al-Mo-Sn,654,4,1,0,1,0,0,0,1,1000,1,3,0,0,0,0,,,724,,9.3,,,,,,,,,,10.1016j.jallcom.2024.175752,Mechanical properties and corrosion resistance improvement of TiAlSnMo alloys via Mo addition,31,刘雨佳,176,,
99,1,,87.5,5,0,5,0,0,0,0,0,2.5,Ti-Al-Mo-Sn,654,4,1,0,2,0,0,0,0,0,0,0,0,0,0,0,,342,1016,966,5.8,,,,,,,,,,10.1016j.jallcom.2024.175753,Mechanical properties and corrosion resistance improvement of TiAlSnMo alloys via Mo addition - ScienceDirect,22,石欣逾,99,,
100,1,,82.5,5,0,10,0,0,0,0,0,2.5,Ti-Al-Mo-Sn,654,4,1,0,2,0,0,0,0,0,0,0,0,0,0,0,,388,1260,1198,8.4,,,,,,,,,,10.1016j.jallcom.2024.175754,Mechanical properties and corrosion resistance improvement of TiAlSnMo alloys via Mo addition - ScienceDirect,22,石欣逾,100,,
101,1,,77.5,5,0,15,0,0,0,0,0,2.5,Ti-Al-Mo-Sn,654,4,1,0,2,0,0,0,0,0,0,0,0,0,0,0,,275,724,711,9.3,,,,,,,,,,10.1016j.jallcom.2024.175755,Mechanical properties and corrosion resistance improvement of TiAlSnMo alloys via Mo addition - ScienceDirect,22,石欣逾,101,,
177,1,,90.1,7.1,1.6,0,1.2,0,0,0,0,0,Ti-Al-Zr-V,660,4,1,0,1,0,0,0,0,0,0,0,0,0,0,0,,,787.75,,13.42,,,,,,,,,,10.1007s41230-023-2071-0,High-strength Ti-Al-V-Zr cast alloys designed using α and β cluster formulas,32,刘雨佳,177,,
178,1,,87.9,6.8,2.9,0,2.4,0,0,0,0,0,Ti-Al-Zr-V,660,4,1,0,1,0,0,0,0,0,0,0,0,0,0,0,,,840.86,,10.41,,,,,,,,,,10.1007s41230-023-2071-0,High-strength Ti-Al-V-Zr cast alloys designed using α and β cluster formulas,32,刘雨佳,178,,
179,1,,85.8,6.5,4.2,0,3.5,0,0,0,0,0,Ti-Al-Zr-V,660,4,1,0,1,0,0,0,0,0,0,0,0,0,0,0,,,963.77,,7.18,,,,,,,,,,10.1007s41230-023-2071-0,High-strength Ti-Al-V-Zr cast alloys designed using α and β cluster formulas,32,刘雨佳,179,,
180,1,,83.6,6.2,5.6,0,4.6,0,0,0,0,0,Ti-Al-Zr-V,660,4,1,0,1,0,0,0,0,0,0,0,0,0,0,0,,,1070.49,,5.13,,,,,,,,,,10.1007s41230-023-2071-0,High-strength Ti-Al-V-Zr cast alloys designed using α and β cluster formulas,32,刘雨佳,180,,
181,1,,81.6,5.9,6.8,0,5.7,0,0,0,0,0,Ti-Al-Zr-V,660,4,1,0,1,0,0,0,0,0,0,0,0,0,0,0,,,1193.4,,1.79,,,,,,,,,,10.1007s41230-023-2071-0,High-strength Ti-Al-V-Zr cast alloys designed using α and β cluster formulas,32,刘雨佳,181,,
182,1,,79.5,5.6,8.1,0,6.8,0,0,0,0,0,Ti-Al-Zr-V,660,4,1,0,1,0,0,0,0,0,0,0,0,0,0,0,,,1293,,2.01,,,,,,,,,,10.1007s41230-023-2071-0,High-strength Ti-Al-V-Zr cast alloys designed using α and β cluster formulas,32,刘雨佳,182,,
183,1,,77.6,5.3,9.3,0,7.8,0,0,0,0,0,Ti-Al-Zr-V,660,4,1,0,1,0,0,0,0,0,0,0,0,0,0,0,,,1253.07,,4.79,,,,,,,,,,10.1007s41230-023-2071-0,High-strength Ti-Al-V-Zr cast alloys designed using α and β cluster formulas,32,刘雨佳,183,,
102,1,,90.1,7.1,1.6,0,1.2,0,0,0,0,0,Ti-Al-Zr-V,660,4,1,0,2,0,0,0,0,0,0,0,0,0,0,0,,,787.75,,14,,,,,,,,,,10.1007s41230-023-2071-0,High-strength Ti-Al-V-Zr cast alloys designed using α and β cluster formulas | China Foundry (springer.com),23,石欣逾,102,,
103,1,,87.9,6.8,2.9,0,2.4,0,0,0,0,0,Ti-Al-Zr-V,660,4,1,0,2,0,0,0,0,0,0,0,0,0,0,0,,,840.86,,10.44,,,,,,,,,,10.1007s41230-023-2071-1,High-strength Ti-Al-V-Zr cast alloys designed using α and β cluster formulas | China Foundry (springer.com),23,石欣逾,103,,
104,1,,85.8,6.5,4.2,0,3.5,0,0,0,0,0,Ti-Al-Zr-V,660,4,1,0,2,0,0,0,0,0,0,0,0,0,0,0,,,963.77,,7.2,,,,,,,,,,10.1007s41230-023-2071-2,High-strength Ti-Al-V-Zr cast alloys designed using α and β cluster formulas | China Foundry (springer.com),23,石欣逾,104,,
105,1,,83.6,6.2,5.6,0,4.6,0,0,0,0,0,Ti-Al-Zr-V,660,4,1,0,2,0,0,0,0,0,0,0,0,0,0,0,,,1070.49,,5.24,,,,,,,,,,10.1007s41230-023-2071-3,High-strength Ti-Al-V-Zr cast alloys designed using α and β cluster formulas | China Foundry (springer.com),23,石欣逾,105,,
106,1,,81.6,5.9,6.8,0,5.7,0,0,0,0,0,Ti-Al-Zr-V,660,4,1,0,2,0,0,0,0,0,0,0,0,0,0,0,,,1193.4,,1.81,,,,,,,,,,10.1007s41230-023-2071-4,High-strength Ti-Al-V-Zr cast alloys designed using α and β cluster formulas | China Foundry (springer.com),23,石欣逾,106,,
107,1,,79.5,5.6,8.1,0,6.8,0,0,0,0,0,Ti-Al-Zr-V,660,4,1,0,2,0,0,0,0,0,0,0,0,0,0,0,,,1293,,2,,,,,,,,,,10.1007s41230-023-2071-5,High-strength Ti-Al-V-Zr cast alloys designed using α and β cluster formulas | China Foundry (springer.com),23,石欣逾,107,,
108,1,,77.6,5.3,9.3,0,7.8,0,0,0,0,0,Ti-Al-Zr-V,660,4,1,0,2,0,0,0,0,0,0,0,0,0,0,0,,,1253.07,,4.63,,,,,,,,,,10.1007s41230-023-2071-6,High-strength Ti-Al-V-Zr cast alloys designed using α and β cluster formulas | China Foundry (springer.com),23,石欣逾,108,,
397,1,,69.33,9.92,17.6,0,3.15,0,0,0,0,0,Ti-Al-Zr-V,660,4,1,0,2,0,0,0,0,0,0,2,0,0,0,0,97,,,1181,,,,,,,,,,,,A compilation of experimental dataon the mechanical properties and microstructural features of Ti-alloys,397,袁睿豪,397,,
413,1,,57.69,10.89,30.27,0,1.15,0,0,0,0,0,Ti-Al-Zr-V,660,4,1,0,2,0,0,0,0,0,0,1,0,0,0,0,72,,,740,,,,,,,,,,,,A compilation of experimental dataon the mechanical properties and microstructural features of Ti-alloys,413,袁睿豪,413,,
414,1,,56.22,10.84,29.5,0,3.45,0,0,0,0,0,Ti-Al-Zr-V,660,4,1,0,2,0,0,0,0,0,0,1,0,0,0,0,68,,,690,,,,,,,,,,,,A compilation of experimental dataon the mechanical properties and microstructural features of Ti-alloys,414,袁睿豪,414,,
415,1,,54.76,10.79,28.73,0,5.72,0,0,0,0,0,Ti-Al-Zr-V,660,4,1,0,2,0,0,0,0,0,0,1,0,0,0,0,73,,,955,,,,,,,,,,,,A compilation of experimental dataon the mechanical properties and microstructural features of Ti-alloys,415,袁睿豪,415,,
416,1,,53.31,10.75,27.97,0,7.97,0,0,0,0,0,Ti-Al-Zr-V,660,4,1,0,2,0,0,0,0,0,0,1,0,0,0,0,81,,,1065,,,,,,,,,,,,A compilation of experimental dataon the mechanical properties and microstructural features of Ti-alloys,416,袁睿豪,416,,
13,1,,89.02,5.07,2.95,0,2.96,0,0,0,0,0,Ti-Al-Zr-V,660,4,1,0,1,0,0,0,1,700,1,2,0,0,0,0,,,904.977,832.579,17.3749,,,,,,,,,,,收集于西工大硕博论文，未公开,13,袁睿豪,13,,
14,1,,89.02,5.07,2.95,0,2.96,0,0,0,0,0,Ti-Al-Zr-V,660,4,1,0,1,0,0,0,1,750,1,2,0,0,0,0,,,839.367,744.344,18.2795,,,,,,,,,,,收集于西工大硕博论文，未公开,14,袁睿豪,14,,
15,1,,89.02,5.07,2.95,0,2.96,0,0,0,0,0,Ti-Al-Zr-V,660,4,1,0,1,0,0,0,1,800,1,2,0,0,0,0,,,823.529,721.719,18.3412,,,,,,,,,,,收集于西工大硕博论文，未公开,15,袁睿豪,15,,
16,1,,89.02,5.07,2.95,0,2.96,0,0,0,0,0,Ti-Al-Zr-V,660,4,1,0,1,0,0,0,1,900,1,2,0,0,0,0,,,841.629,721.719,18.2246,,,,,,,,,,,收集于西工大硕博论文，未公开,16,袁睿豪,16,,
17,1,,89.02,5.07,2.95,0,2.96,0,0,0,0,0,Ti-Al-Zr-V,660,4,1,0,1,0,0,0,1,950,1,2,0,0,0,0,,,837.104,676.471,14.2483,,,,,,,,,,,收集于西工大硕博论文，未公开,17,袁睿豪,17,,
87,1,,64,1,30,5,0,0,0,0,0,0,Ti-Al-Zr-Mo,684,4,1,0,2,1,1000,70,1,850,1,1,0,0,0,0,,,762,,18.32,,,,,,,,,,10.1016j.jmbbm.2011.06.020,Relationship between various deformation-induced products and mechanical properties in metastable Ti<a8>C30Zr<a8>CMo alloys for biomedical applications,19,石欣逾,87,,
88,1,,62,2,30,6,0,0,0,0,0,0,Ti-Al-Zr-Mo,684,4,1,0,2,1,1000,70,1,850,1,1,0,0,0,0,,,723,,33.32,,,,,,,,,,10.1016j.jmbbm.2011.06.021,Relationship between various deformation-induced products and mechanical properties in metastable Ti<a8>C30Zr<a9>CMo alloys for biomedical applications,19,石欣逾,88,,
89,1,,60,3,30,7,0,0,0,0,0,0,Ti-Al-Zr-Mo,684,4,1,0,2,1,1000,70,1,850,1,1,0,0,0,0,,,782,,18.85,,,,,,,,,,10.1016j.jmbbm.2011.06.022,Relationship between various deformation-induced products and mechanical properties in metastable Ti<a8>C30Zr<a10>CMo alloys for biomedical applications,19,石欣逾,89,,
113,1,,93,3,3,1,0,0,0,0,0,0,Ti-Al-Zr-Mo,684,4,0,1,3,0,0,0,1,960,1,3,0,0,0,0,,,604,501,12,22,,,,,,,100,,,High impact toughness of CT20 alloy induced by multi-factor coupling,28,常海峰,High impact toughness of CT20 alloy induced by multi-factor coupling,张闫,ct20
114,1,,93,3,3,1,0,0,0,0,0,0,Ti-Al-Zr-Mo,684,4,0,1,3,0,0,0,1,920,1,3,0,0,0,0,,,652,572,15,44,,,,,,,88,,,High impact toughness of CT20 alloy induced by multi-factor coupling,28,常海峰,High impact toughness of CT20 alloy induced by multi-factor coupling,张闫,ct20
115,1,,93,3,3,1,0,0,0,0,0,0,Ti-Al-Zr-Mo,684,4,0,1,3,0,0,0,1,920,1,2,0,0,0,0,,,659,587,20,55,,,,,,,118,,,High impact toughness of CT20 alloy induced by multi-factor coupling,28,常海峰,High impact toughness of CT20 alloy induced by multi-factor coupling,张闫,ct20
132,0,,88.05,6.5,1.9,3.3,0,0,0,0,0,0,Ti-Al-Zr-Mo,684,4,0,0,0,0,0,0,0,0,0,0,0,0,0,0,,,,,,,,,,,,26.5,,,,Microstructure and mechanical properties of friction welds of an α+β titanium alloy,34,常海峰,132,,无可用性能
133,0,,88.05,6.5,1.9,3.3,0,0,0,0,0,0,Ti-Al-Zr-Mo,684,4,0,0,0,0,0,0,1,530,6,2,0,0,0,0,,,,,,,,,,,,19,,,,Microstructure and mechanical properties of friction welds of an α+β titanium alloy,34,常海峰,133,,无可用性能
134,0,,88.05,6.5,1.9,3.3,0,0,0,0,0,0,Ti-Al-Zr-Mo,684,4,0,0,0,0,0,0,1,700,6,2,0,0,0,0,,,,,,,,,,,,7,,,,Microstructure and mechanical properties of friction welds of an α+β titanium alloy,34,常海峰,134,,无可用性能
135,0,,88.05,6.5,1.9,3.3,0,0,0,0,0,0,Ti-Al-Zr-Mo,684,4,0,0,0,0,0,0,1,960,1,2,0,0,0,0,,,,,,,,,,,,24.5,,,,Microstructure and mechanical properties of friction welds of an α+β titanium alloy,34,常海峰,135,,无可用性能
136,0,,88.05,6.5,1.9,3.3,0,0,0,0,0,0,Ti-Al-Zr-Mo,684,4,0,0,0,0,0,0,1,960,1,1,0,0,0,0,,,,,,,,,,,,9.5,,,,Microstructure and mechanical properties of friction welds of an α+β titanium alloy,34,常海峰,136,,无可用性能
137,0,,88.05,6.5,1.9,3.3,0,0,0,0,0,0,Ti-Al-Zr-Mo,684,4,0,0,0,0,0,0,1,960,24,2,0,0,0,0,,,,,,,,,,,,17.5,,,,Microstructure and mechanical properties of friction welds of an α+β titanium alloy,34,常海峰,137,,无可用性能
266,1,,88.2,6.5,1.5,3.5,0,0,0,0,0,0,Ti-Al-Zr-Mo,684,4,1,0,1,0,0,0,1,940,1,2,1,530,6,2,,,,,17.6733,,,,,,,,,,,收集于西工大硕博论文，未公开,266,袁睿豪,266,,
267,1,,88.2,6.5,1.5,3.5,0,0,0,0,0,0,Ti-Al-Zr-Mo,684,4,1,0,1,0,0,0,1,940,1,1,1,530,6,2,,,,,7.18183,,,,,,,,,,,收集于西工大硕博论文，未公开,267,袁睿豪,267,,
268,1,,88.2,6.5,1.5,3.5,0,0,0,0,0,0,Ti-Al-Zr-Mo,684,4,1,0,1,0,0,0,1,960,1,2,1,530,6,2,,,,,15.3503,,,,,,,,,,,收集于西工大硕博论文，未公开,268,袁睿豪,268,,
275,1,,88.2,6.5,1.5,3.5,0,0,0,0,0,0,Ti-Al-Zr-Mo,684,4,1,0,1,0,0,0,1,960,1,2,1,530,6,2,,,,,15.9556,,,,,,,,,,,收集于西工大硕博论文，未公开,275,袁睿豪,275,,
269,1,,88.2,6.5,1.5,3.5,0,0,0,0,0,0,Ti-Al-Zr-Mo,684,4,1,0,1,0,0,0,1,960,1,1,1,530,6,2,,,,,6.68804,,,,,,,,,,,收集于西工大硕博论文，未公开,269,袁睿豪,269,,
270,1,,88.2,6.5,1.5,3.5,0,0,0,0,0,0,Ti-Al-Zr-Mo,684,4,1,0,1,0,0,0,1,980,1,2,1,530,6,2,,,,,15.8582,,,,,,,,,,,收集于西工大硕博论文，未公开,270,袁睿豪,270,,
272,1,,88.2,6.5,1.5,3.5,0,0,0,0,0,0,Ti-Al-Zr-Mo,684,4,1,0,1,0,0,0,1,960,1,2,1,530,1,2,,,,,16.3396,,,,,,,,,,,收集于西工大硕博论文，未公开,272,袁睿豪,272,,
273,1,,88.2,6.5,1.5,3.5,0,0,0,0,0,0,Ti-Al-Zr-Mo,684,4,1,0,1,0,0,0,1,960,1,2,1,530,2,2,,,,,18.302,,,,,,,,,,,收集于西工大硕博论文，未公开,273,袁睿豪,273,,
274,1,,88.2,6.5,1.5,3.5,0,0,0,0,0,0,Ti-Al-Zr-Mo,684,4,1,0,1,0,0,0,1,960,1,2,1,530,4,2,,,,,16.6809,,,,,,,,,,,收集于西工大硕博论文，未公开,274,袁睿豪,274,,
276,1,,88.2,6.5,1.5,3.5,0,0,0,0,0,0,Ti-Al-Zr-Mo,684,4,1,0,1,0,0,0,1,960,1,2,1,530,12,2,,,,,15.4863,,,,,,,,,,,收集于西工大硕博论文，未公开,276,袁睿豪,276,,
277,1,,88.2,6.5,1.5,3.5,0,0,0,0,0,0,Ti-Al-Zr-Mo,684,4,1,0,1,0,0,0,1,960,1,2,1,530,24,2,,,,,16.3823,,,,,,,,,,,收集于西工大硕博论文，未公开,277,袁睿豪,277,,
279,1,,88.2,6.5,1.5,3.5,0,0,0,0,0,0,Ti-Al-Zr-Mo,684,4,1,0,1,0,0,0,1,980,1,1,1,700,6,2,,,1217,1046,10.6565,,,,,,,,,,,收集于西工大硕博论文，未公开,279,袁睿豪,279,,
280,1,,88.2,6.5,1.5,3.5,0,0,0,0,0,0,Ti-Al-Zr-Mo,684,4,1,0,1,0,0,0,1,980,1,1,1,750,6,2,,,1095,1034,13.5304,,,,,,,,,,,收集于西工大硕博论文，未公开,280,袁睿豪,280,,
281,1,,88.2,6.5,1.5,3.5,0,0,0,0,0,0,Ti-Al-Zr-Mo,684,4,1,0,1,0,0,0,1,980,1,1,1,800,6,2,,,1008,937,15.6422,,,,,,,,,,,收集于西工大硕博论文，未公开,281,袁睿豪,281,,
282,1,,88.2,6.5,1.5,3.5,0,0,0,0,0,0,Ti-Al-Zr-Mo,684,4,1,0,1,0,0,0,1,990,1,1,0,0,0,0,,,,,14.7473,,,,,,,,,,,收集于西工大硕博论文，未公开,282,袁睿豪,282,,
283,1,,88.2,6.5,1.5,3.5,0,0,0,0,0,0,Ti-Al-Zr-Mo,684,4,1,0,1,0,0,0,1,990,1,1,0,0,0,0,,,,,16.3624,,,,,,,,,,,收集于西工大硕博论文，未公开,283,袁睿豪,283,,
284,1,,88.2,6.5,1.5,3.5,0,0,0,0,0,0,Ti-Al-Zr-Mo,684,4,1,0,1,0,0,0,1,990,1,1,0,0,0,0,,,,,17.0229,,,,,,,,,,,收集于西工大硕博论文，未公开,284,袁睿豪,284,,
285,1,,88.2,6.5,1.5,3.5,0,0,0,0,0,0,Ti-Al-Zr-Mo,684,4,1,0,1,0,0,0,1,970,1,1,0,0,0,0,,,,,15.6948,,,,,,,,,,,收集于西工大硕博论文，未公开,285,袁睿豪,285,,
286,1,,88.2,6.5,1.5,3.5,0,0,0,0,0,0,Ti-Al-Zr-Mo,684,4,1,0,1,0,0,0,1,970,1,1,0,0,0,0,,,,,16.7644,,,,,,,,,,,收集于西工大硕博论文，未公开,286,袁睿豪,286,,
287,1,,88.2,6.5,1.5,3.5,0,0,0,0,0,0,Ti-Al-Zr-Mo,684,4,1,0,1,0,0,0,1,970,1,1,0,0,0,0,,,,,17.3554,,,,,,,,,,,收集于西工大硕博论文，未公开,287,袁睿豪,287,,
73,0,,88.055,5.87,0,0,4.77,0,0.56,0,0,0,Ti-Al-V-Nb,716,4,0,0,0,0,0,0,1,700,1,2,0,0,0,0,,,,,,,,,,,,,,,,Effect of annealing temperature on the microstructures and impact toughness of Ti-6Al-4V-0.5Ni-0.5Nb titanium alloy plates,15,常海峰,73,,无可用性能
74,0,,88.055,5.87,0,0,4.77,0,0.56,0,0,0,Ti-Al-V-Nb,716,4,0,0,0,0,0,0,1,800,1,2,0,0,0,0,,,,,,,,,,,,,,,,Effect of annealing temperature on the microstructures and impact toughness of Ti-6Al-4V-0.5Ni-0.5Nb titanium alloy plates,15,常海峰,74,,无可用性能
75,0,,88.055,5.87,0,0,4.77,0,0.56,0,0,0,Ti-Al-V-Nb,716,4,0,0,0,0,0,0,1,900,1,2,0,0,0,0,,,,,,,,,,,,,,,,Effect of annealing temperature on the microstructures and impact toughness of Ti-6Al-4V-0.5Ni-0.5Nb titanium alloy plates,15,常海峰,75,,无可用性能
76,0,,88.055,5.87,0,0,4.77,0,0.56,0,0,0,Ti-Al-V-Nb,716,4,0,0,0,0,0,0,1,1000,1,2,0,0,0,0,,,,,,,,,,,,,,,,Effect of annealing temperature on the microstructures and impact toughness of Ti-6Al-4V-0.5Ni-0.5Nb titanium alloy plates,15,常海峰,76,,无可用性能
153,0,,89,6,0,0,4,0,0.5,0,0,0,Ti-Al-V-Nb,716,4,0,0,3,1,1,920,0,0,0,0,0,0,0,0,,,975,955,17,,,,,,,,72,,,Effect of annealing temperature on microstructures and mechanical properties of a hot-rolled Ti-6Al-4V-0.5Ni-0.5Nb alloy for offshore applications,40,常海峰,153,张闫,Deform极端
154,0,,89,6,0,0,4,0,0.5,0,0,0,Ti-Al-V-Nb,716,4,0,0,3,1,1,920,1,750,1,2,0,0,0,0,,,932,905,17.5,,,,,,,,,,,Effect of annealing temperature on microstructures and mechanical properties of a hot-rolled Ti-6Al-4V-0.5Ni-0.5Nb alloy for offshore applications,40,常海峰,154,张闫,Deform极端
155,0,,89,6,0,0,4,0,0.5,0,0,0,Ti-Al-V-Nb,716,4,0,0,3,1,1,920,1,800,1,2,0,0,0,0,,,960,913,18.3,,,,,,,,,,,Effect of annealing temperature on microstructures and mechanical properties of a hot-rolled Ti-6Al-4V-0.5Ni-0.5Nb alloy for offshore applications,40,常海峰,155,张闫,Deform极端
156,0,,89,6,0,0,4,0,0.5,0,0,0,Ti-Al-V-Nb,716,4,0,0,3,1,1,920,1,850,1,2,0,0,0,0,,,948,900,17,,,,,,,,,,,Effect of annealing temperature on microstructures and mechanical properties of a hot-rolled Ti-6Al-4V-0.5Ni-0.5Nb alloy for offshore applications,40,常海峰,156,张闫,Deform极端
157,0,,89,6,0,0,4,0,0.5,0,0,0,Ti-Al-V-Nb,716,4,0,0,3,1,1,920,1,900,1,2,0,0,0,0,,,950,900,18,,,,,,,,140,,,Effect of annealing temperature on microstructures and mechanical properties of a hot-rolled Ti-6Al-4V-0.5Ni-0.5Nb alloy for offshore applications,40,常海峰,157,张闫,Deform极端
158,0,,89,6,0,0,4,0,0.5,0,0,0,Ti-Al-V-Nb,716,4,0,0,3,1,1,1020,0,0,0,0,0,0,0,0,,,1027,995,18,,,,,,,,55,,,Effect of annealing temperature on microstructures and mechanical properties of a hot-rolled Ti-6Al-4V-0.5Ni-0.5Nb alloy for offshore applications,40,常海峰,158,张闫,Deform极端
159,0,,89,6,0,0,4,0,0.5,0,0,0,Ti-Al-V-Nb,716,4,0,0,3,1,1,1020,1,750,1,2,0,0,0,0,,,1005,964,15.8,,,,,,,,,,,Effect of annealing temperature on microstructures and mechanical properties of a hot-rolled Ti-6Al-4V-0.5Ni-0.5Nb alloy for offshore applications,40,常海峰,159,张闫,Deform极端
160,0,,89,6,0,0,4,0,0.5,0,0,0,Ti-Al-V-Nb,716,4,0,0,3,1,1,1020,1,800,1,2,0,0,0,0,,,987,950,16.7,,,,,,,,,,,Effect of annealing temperature on microstructures and mechanical properties of a hot-rolled Ti-6Al-4V-0.5Ni-0.5Nb alloy for offshore applications,40,常海峰,160,张闫,Deform极端
161,0,,89,6,0,0,4,0,0.5,0,0,0,Ti-Al-V-Nb,716,4,0,0,3,1,1,1020,1,850,1,2,0,0,0,0,,,983,940,17,,,,,,,,,,,Effect of annealing temperature on microstructures and mechanical properties of a hot-rolled Ti-6Al-4V-0.5Ni-0.5Nb alloy for offshore applications,40,常海峰,161,张闫,Deform极端
162,0,,89,6,0,0,4,0,0.5,0,0,0,Ti-Al-V-Nb,716,4,0,0,3,1,1,1020,1,900,1,2,0,0,0,0,,,967,927,17,,,,,,,,100,,,Effect of annealing temperature on microstructures and mechanical properties of a hot-rolled Ti-6Al-4V-0.5Ni-0.5Nb alloy for offshore applications,40,常海峰,162,张闫,Deform极端
79,1,,86.19,4.7,0,6.26,0,0,0,2.85,0,0,Ti-Al-Mo-Cr,730,4,0,1,2,0,0,0,1,890,0.5,1,1,760,0.5,1,,,993.4,370.3,21.8,,,,,,,8.7,,,,Charpy impact behaviors of metastable β-Ti alloys: Transformation induce plasticity versus twining induce plasticity,17,常海峰,Charpy impact behaviors of metastable β-Ti alloys: Transformation induce plasticity versus twining induce plasticity,张闫,
83,1,,86.19,4.7,0,6.26,0,0,0,2.85,0,0,Ti-Al-Mo-Cr,730,4,0,1,2,0,0,0,1,890,0.5,1,0,0,0,0,,,1145.4,343,20.5,,,,,,,10.3,,,,Comparative research on Charpy impact behaviors of a novel TRIP Ti alloy with single β and α + β dual phase,19,常海峰,Comparative research on Charpy impact behaviors of a novel TRIP Ti alloy with single β and α + β dual phase,张闫,
84,1,,86.19,4.7,0,6.26,0,0,0,2.85,0,0,Ti-Al-Mo-Cr,730,4,0,1,2,0,0,0,1,780,0.5,1,0,0,0,0,,,1085.7,937,19.5,,,,,,,17.6,,,,Comparative research on Charpy impact behaviors of a novel TRIP Ti alloy with single β and α + β dual phase,19,常海峰,Comparative research on Charpy impact behaviors of a novel TRIP Ti alloy with single β and α + β dual phase,张闫,
447,1,,74.63,0,0,0,0,0,16.22,2.15,7,0,Ti-Nb-Cr-Fe,733,4,1,0,2,0,0,0,0,0,0,0,0,0,0,0,99,,,1097,,,,,,,,,,,,A compilation of experimental dataon the mechanical properties and microstructural features of Ti-alloys,447,袁睿豪,447,,
448,1,,72.44,0,0,0,0,0,16.25,4.3,7.01,0,Ti-Nb-Cr-Fe,733,4,1,0,2,0,0,0,0,0,0,0,0,0,0,0,81,,,947,,,,,,,,,,,,A compilation of experimental dataon the mechanical properties and microstructural features of Ti-alloys,448,袁睿豪,448,,
449,1,,70.23,0,0,0,0,0,16.28,6.47,7.02,0,Ti-Nb-Cr-Fe,733,4,1,0,2,0,0,0,0,0,0,0,0,0,0,0,77,,,922,,,,,,,,,,,,A compilation of experimental dataon the mechanical properties and microstructural features of Ti-alloys,449,袁睿豪,449,,
450,1,,68.01,0,0,0,0,0,16.31,8.64,7.04,0,Ti-Nb-Cr-Fe,733,4,1,0,2,0,0,0,0,0,0,0,0,0,0,0,72,,,941,,,,,,,,,,,,A compilation of experimental dataon the mechanical properties and microstructural features of Ti-alloys,450,袁睿豪,450,,
67,1,,79.1,3,0,15,0,0,2.7,0,0,0,Ti-Al-Mo-Nb,737,4,1,0,1,0,0,0,1,850,0.583333333,1,1,520,8,2,,,1307.35,1183.64,6.54141,,,,,,,,,,,收集于西工大硕博论文，未公开,67,袁睿豪,67,,
68,1,,79.1,3,0,15,0,0,2.7,0,0,0,Ti-Al-Mo-Nb,737,4,1,0,1,0,0,0,1,900,0.583333333,1,1,520,8,2,,,1309.09,1216.29,6.0193,,,,,,,,,,,收集于西工大硕博论文，未公开,68,袁睿豪,68,,
69,1,,79.1,3,0,15,0,0,2.7,0,0,0,Ti-Al-Mo-Nb,737,4,1,0,1,0,0,0,1,950,0.583333333,1,1,520,8,2,,,1303.39,1210.61,6.51291,,,,,,,,,,,收集于西工大硕博论文，未公开,69,袁睿豪,69,,
70,1,,79.1,3,0,15,0,0,2.7,0,0,0,Ti-Al-Mo-Nb,737,4,1,0,1,0,0,0,1,750,0.583333333,1,1,420,8,2,,,1078.21,957.377,10.9091,,,,,,,,,,,收集于西工大硕博论文，未公开,70,袁睿豪,70,,
71,1,,79.1,3,0,15,0,0,2.7,0,0,0,Ti-Al-Mo-Nb,737,4,1,0,1,0,0,0,1,750,0.583333333,1,1,470,8,2,,,1143,987.794,7.31405,,,,,,,,,,,收集于西工大硕博论文，未公开,71,袁睿豪,71,,
73,1,,79.1,3,0,15,0,0,2.7,0,0,0,Ti-Al-Mo-Nb,737,4,1,0,1,0,0,0,1,750,0.583333333,1,1,570,8,2,,,1174.67,1054.88,6.69421,,,,,,,,,,,收集于西工大硕博论文，未公开,73,袁睿豪,73,,
74,1,,79.1,3,0,15,0,0,2.7,0,0,0,Ti-Al-Mo-Nb,737,4,1,0,1,0,0,0,1,750,0.583333333,1,1,620,8,2,,,901.964,885.294,14.5041,,,,,,,,,,,收集于西工大硕博论文，未公开,74,袁睿豪,74,,
75,1,,79.1,3,0,15,0,0,2.7,0,0,0,Ti-Al-Mo-Nb,737,4,1,0,1,0,0,0,1,855,0.583333333,1,1,520,4,2,,,1218.86,1137.6,6.19792,,,,,,,,,,,收集于西工大硕博论文，未公开,75,袁睿豪,75,,
76,1,,79.1,3,0,15,0,0,2.7,0,0,0,Ti-Al-Mo-Nb,737,4,1,0,1,0,0,0,1,855,0.583333333,1,1,520,6,2,,,1258.64,1172.19,6.48958,,,,,,,,,,,收集于西工大硕博论文，未公开,76,袁睿豪,76,,
77,1,,79.1,3,0,15,0,0,2.7,0,0,0,Ti-Al-Mo-Nb,737,4,1,0,1,0,0,0,1,855,0.583333333,1,1,520,8,2,,,1311.98,1185.94,6.19792,,,,,,,,,,,收集于西工大硕博论文，未公开,77,袁睿豪,77,,
78,1,,79.1,3,0,15,0,0,2.7,0,0,0,Ti-Al-Mo-Nb,737,4,1,0,1,0,0,0,1,855,0.583333333,1,1,520,10,2,,,1263.23,1181.98,6.78125,,,,,,,,,,,收集于西工大硕博论文，未公开,78,袁睿豪,78,,
79,1,,79.1,3,0,15,0,0,2.7,0,0,0,Ti-Al-Mo-Nb,737,4,1,0,1,0,0,0,1,855,0.583333333,1,1,520,12,2,,,1275.94,1193.65,5.25,,,,,,,,,,,收集于西工大硕博论文，未公开,79,袁睿豪,79,,
92,1,,86.63,5,0,6.65,0,0,0,0,1.62,0,Ti-Al-Mo-Fe,749,4,1,0,3,1,800,0,1,780,1,2,1,560,6,2,,,1126.59,1070.49,18.5685,,,,,,,,,,,收集于西工大硕博论文，未公开,92,袁睿豪,92,,
93,1,,86.63,5,0,6.65,0,0,0,0,1.62,0,Ti-Al-Mo-Fe,749,4,1,0,3,1,800,0,1,780,1,2,1,560,6,2,,,1160.2,1131.97,17.6045,,,,,,,,,,,收集于西工大硕博论文，未公开,93,袁睿豪,93,,
94,1,,86.63,5,0,6.65,0,0,0,0,1.62,0,Ti-Al-Mo-Fe,749,4,1,0,3,1,800,0,1,780,1,2,1,560,6,2,,,1098.76,1066.39,18.0625,,,,,,,,,,,收集于西工大硕博论文，未公开,94,袁睿豪,94,,
95,1,,86.63,5,0,6.65,0,0,0,0,1.62,0,Ti-Al-Mo-Fe,749,4,1,0,3,1,830,0,1,780,1,2,1,560,6,2,,,1180.3,1110.11,15.9626,,,,,,,,,,,收集于西工大硕博论文，未公开,95,袁睿豪,95,,
96,1,,86.63,5,0,6.65,0,0,0,0,1.62,0,Ti-Al-Mo-Fe,749,4,1,0,3,1,830,0,1,780,1,2,1,560,6,2,,,1178.1,1145.63,13.6577,,,,,,,,,,,收集于西工大硕博论文，未公开,96,袁睿豪,96,,
97,1,,86.63,5,0,6.65,0,0,0,0,1.62,0,Ti-Al-Mo-Fe,749,4,1,0,3,1,830,0,1,780,1,2,1,560,6,2,,,1188.3,1144.26,11.9832,,,,,,,,,,,收集于西工大硕博论文，未公开,97,袁睿豪,97,,
98,1,,86.63,5,0,6.65,0,0,0,0,1.62,0,Ti-Al-Mo-Fe,749,4,1,0,3,1,860,0,1,780,1,2,1,560,6,2,,,1172.04,1122.4,17.9375,,,,,,,,,,,收集于西工大硕博论文，未公开,98,袁睿豪,98,,
99,1,,86.63,5,0,6.65,0,0,0,0,1.62,0,Ti-Al-Mo-Fe,749,4,1,0,3,1,860,0,1,780,1,2,1,560,6,2,,,1173.96,1136.07,15.3943,,,,,,,,,,,收集于西工大硕博论文，未公开,99,袁睿豪,99,,
100,1,,86.63,5,0,6.65,0,0,0,0,1.62,0,Ti-Al-Mo-Fe,749,4,1,0,3,1,860,0,1,780,1,2,1,560,6,2,,,1173.14,1133.33,12.5359,,,,,,,,,,,收集于西工大硕博论文，未公开,100,袁睿豪,100,,
101,1,,86.63,5,0,6.65,0,0,0,0,1.62,0,Ti-Al-Mo-Fe,749,4,1,0,3,1,890,0,1,780,1,2,1,560,6,2,,,1161.02,1114.21,17.0685,,,,,,,,,,,收集于西工大硕博论文，未公开,101,袁睿豪,101,,
102,1,,86.63,5,0,6.65,0,0,0,0,1.62,0,Ti-Al-Mo-Fe,749,4,1,0,3,1,890,0,1,780,1,2,1,560,6,2,,,1162.64,1125.14,10.4205,,,,,,,,,,,收集于西工大硕博论文，未公开,102,袁睿豪,102,,
103,1,,86.63,5,0,6.65,0,0,0,0,1.62,0,Ti-Al-Mo-Fe,749,4,1,0,3,1,890,0,1,780,1,2,1,560,6,2,,,1153.3,1108.74,14.7467,,,,,,,,,,,收集于西工大硕博论文，未公开,103,袁睿豪,103,,
104,1,,86.63,5,0,6.65,0,0,0,0,1.62,0,Ti-Al-Mo-Fe,749,4,1,0,3,1,920,0,1,780,1,2,1,560,6,2,,,1130.72,1062.3,13.8316,,,,,,,,,,,收集于西工大硕博论文，未公开,104,袁睿豪,104,,
105,1,,86.63,5,0,6.65,0,0,0,0,1.62,0,Ti-Al-Mo-Fe,749,4,1,0,3,1,920,0,1,780,1,2,1,560,6,2,,,1172.59,1103.16,9.55273,,,,,,,,,,,收集于西工大硕博论文，未公开,105,袁睿豪,105,,
106,1,,86.63,5,0,6.65,0,0,0,0,1.62,0,Ti-Al-Mo-Fe,749,4,1,0,3,1,920,0,1,780,1,2,1,560,6,2,,,1167.63,1086.96,10.0095,,,,,,,,,,,收集于西工大硕博论文，未公开,106,袁睿豪,106,,
107,1,,86.63,5,0,6.65,0,0,0,0,1.62,0,Ti-Al-Mo-Fe,749,4,1,0,3,1,950,0,1,780,1,2,1,560,6,2,,,1147.24,1090.98,12.0158,,,,,,,,,,,收集于西工大硕博论文，未公开,107,袁睿豪,107,,
108,1,,86.63,5,0,6.65,0,0,0,0,1.62,0,Ti-Al-Mo-Fe,749,4,1,0,3,1,950,0,1,780,1,2,1,560,6,2,,,1186.37,1126.51,12.0775,,,,,,,,,,,收集于西工大硕博论文，未公开,108,袁睿豪,108,,
109,1,,86.63,5,0,6.65,0,0,0,0,1.62,0,Ti-Al-Mo-Fe,749,4,1,0,1,1,950,0,1,780,1,2,1,560,6,2,,,1188.29,1129.55,12.1405,,,,,,,,,,,收集于西工大硕博论文，未公开,109,袁睿豪,109,,
331,1,,77.91,0,6.17,0,0,0,13.58,0,2.34,0,Ti-Zr-Nb-Fe,767,4,1,0,2,0,0,0,0,0,0,1,0,0,0,0,79,,,782,,,,,,,,,,,,A compilation of experimental dataon the mechanical properties and microstructural features of Ti-alloys,331,袁睿豪,331,,
332,1,,75.75,0,6.37,0,0,0,16.32,0,1.56,0,Ti-Zr-Nb-Fe,767,4,1,0,2,0,0,0,0,0,0,1,0,0,0,0,78,,,735,,,,,,,,,,,,A compilation of experimental dataon the mechanical properties and microstructural features of Ti-alloys,332,袁睿豪,332,,
333,1,,72.98,0,6.64,0,0,0,18.99,0,1.38,0,Ti-Zr-Nb-Fe,767,4,1,0,2,0,0,0,0,0,0,1,0,0,0,0,77,,,672,,,,,,,,,,,,A compilation of experimental dataon the mechanical properties and microstructural features of Ti-alloys,333,袁睿豪,333,,
334,1,,86.22,0,4.1,0,0,0,6.18,0,3.49,0,Ti-Zr-Nb-Fe,767,4,1,0,2,0,0,0,0,0,0,1,0,0,0,0,90,,,1011,,,,,,,,,,,,A compilation of experimental dataon the mechanical properties and microstructural features of Ti-alloys,334,袁睿豪,334,,
336,1,,79.74,0,6.19,0,0,0,11.37,0,2.7,0,Ti-Zr-Nb-Fe,767,4,1,0,2,0,0,0,0,0,0,1,0,0,0,0,69,,,1027,,,,,,,,,,,,A compilation of experimental dataon the mechanical properties and microstructural features of Ti-alloys,336,袁睿豪,336,,
359,1,,72.36,0,8.68,0,0,0,18.39,0,0.57,0,Ti-Zr-Nb-Fe,767,4,1,0,2,0,0,0,0,0,0,1,0,0,0,0,58,,,780,,,,,,,,,,,,A compilation of experimental dataon the mechanical properties and microstructural features of Ti-alloys,359,袁睿豪,359,,
360,1,,81.42,0,11.6,0,0,0,5.99,0,1,0,Ti-Zr-Nb-Fe,767,4,1,0,2,0,0,0,0,0,0,1,0,0,0,0,59,,,553,,,,,,,,,,,,A compilation of experimental dataon the mechanical properties and microstructural features of Ti-alloys,360,袁睿豪,360,,
361,1,,74.48,0,4,0,0,0,20.04,0,1.47,0,Ti-Zr-Nb-Fe,767,4,1,0,2,0,0,0,0,0,0,1,0,0,0,0,62,,,1038,,,,,,,,,,,,A compilation of experimental dataon the mechanical properties and microstructural features of Ti-alloys,361,袁睿豪,361,,
404,1,,65.86,0,17.39,0,0,0,16.64,0,0.1,0,Ti-Zr-Nb-Fe,767,4,1,0,2,0,0,0,0,0,0,2,0,0,0,0,70,,,480,,,,,,,,,,,,A compilation of experimental dataon the mechanical properties and microstructural features of Ti-alloys,404,袁睿豪,404,,
500,1,,71.93,0,5,0,0,0,22.1,0,0.97,0,Ti-Zr-Nb-Fe,767,4,1,0,2,0,0,0,0,0,0,1,0,0,0,0,49,,,552,,,,,,,,,,,,A compilation of experimental dataon the mechanical properties and microstructural features of Ti-alloys,500,袁睿豪,500,,
385,1,,83.05,0,0,2.47,0,4.26,10.22,0,0,0,Ti-Mo-Ta-Nb,777,4,1,0,2,0,0,0,0,0,0,1,0,0,0,0,50,,,557,,,,,,,,,,,,A compilation of experimental dataon the mechanical properties and microstructural features of Ti-alloys,385,袁睿豪,385,,
387,1,,72.6,0,0,2.68,0,4.62,20.09,0,0,0,Ti-Mo-Ta-Nb,777,4,1,0,2,0,0,0,0,0,0,1,0,0,0,0,53,,,599,,,,,,,,,,,,A compilation of experimental dataon the mechanical properties and microstructural features of Ti-alloys,387,袁睿豪,387,,
185,1,,72.6,0,0,2.68,0,4.63,20.09,0,0,0,Ti-Mo-Ta-Nb,777,4,0,0,1,0,0,0,0,0,0,0,0,0,0,0,51,,,,,,,,,,,,,,,,,万鑫泉,,,
388,1,,74.48,0,0,0,0,4.57,19.87,0,0,1.07,Ti-Ta-Nb-Sn,780,4,1,0,2,0,0,0,0,0,0,1,0,0,0,0,48,,,432,,,,,,,,,,,,A compilation of experimental dataon the mechanical properties and microstructural features of Ti-alloys,388,袁睿豪,388,,
389,1,,72.52,0,0,0,0,4.67,20.29,0,0,2.52,Ti-Ta-Nb-Sn,780,4,1,0,2,0,0,0,0,0,0,1,0,0,0,0,55,,,367,,,,,,,,,,,,A compilation of experimental dataon the mechanical properties and microstructural features of Ti-alloys,389,袁睿豪,389,,
390,1,,71.43,0,0,0,0,4.72,20.52,0,0,3.32,Ti-Ta-Nb-Sn,780,4,1,0,2,0,0,0,0,0,0,1,0,0,0,0,69,,,501,,,,,,,,,,,,A compilation of experimental dataon the mechanical properties and microstructural features of Ti-alloys,390,袁睿豪,390,,
187,1,,74.48,0,0,0,0,4.58,19.87,0,0,1.07,Ti-Ta-Nb-Sn,780,4,0,0,1,0,0,0,0,0,0,0,0,0,0,0,69,,,,,,,,,,,,,,,,,万鑫泉,,,
440,1,,74.05,0,20.68,0,0,0,0,2.2,3.07,0,Ti-Zr-Cr-Fe,784,4,1,0,2,0,0,0,0,0,0,0,0,0,0,0,140,,,1049,,,,,,,,,,,,A compilation of experimental dataon the mechanical properties and microstructural features of Ti-alloys,440,袁睿豪,440,,
441,1,,71.91,0,20.75,0,0,0,0,2.21,5.14,0,Ti-Zr-Cr-Fe,784,4,1,0,2,0,0,0,0,0,0,0,0,0,0,0,145,,,1130,,,,,,,,,,,,A compilation of experimental dataon the mechanical properties and microstructural features of Ti-alloys,441,袁睿豪,441,,
442,1,,69.75,0,20.82,0,0,0,0,2.21,7.22,0,Ti-Zr-Cr-Fe,784,4,1,0,2,0,0,0,0,0,0,0,0,0,0,0,157,,,1239,,,,,,,,,,,,A compilation of experimental dataon the mechanical properties and microstructural features of Ti-alloys,442,袁睿豪,442,,
443,1,,71.8,0,20.72,0,0,0,0,4.41,3.08,0,Ti-Zr-Cr-Fe,784,4,1,0,2,0,0,0,0,0,0,0,0,0,0,0,130,,,1113,,,,,,,,,,,,A compilation of experimental dataon the mechanical properties and microstructural features of Ti-alloys,443,袁睿豪,443,,
444,1,,69.64,0,20.79,0,0,0,0,4.42,5.15,0,Ti-Zr-Cr-Fe,784,4,1,0,2,0,0,0,0,0,0,0,0,0,0,0,142,,,1210,,,,,,,,,,,,A compilation of experimental dataon the mechanical properties and microstructural features of Ti-alloys,444,袁睿豪,444,,
445,1,,67.47,0,20.86,0,0,0,0,4.44,7.23,0,Ti-Zr-Cr-Fe,784,4,1,0,2,0,0,0,0,0,0,0,0,0,0,0,149,,,1287,,,,,,,,,,,,A compilation of experimental dataon the mechanical properties and microstructural features of Ti-alloys,445,袁睿豪,445,,
375,1,,88.06,0,3.47,6.59,0,0,0,0,1.89,0,Ti-Zr-Mo-Fe,0,4,1,0,2,0,0,0,0,0,0,2,0,0,0,0,79.5,,,897,,,,,,,,,,,,A compilation of experimental dataon the mechanical properties and microstructural features of Ti-alloys,375,袁睿豪,375,,
451,1,,82.96,3.77,8.37,0,0,0,0,4.9,0,0,Ti-Al-Zr-Cr,0,4,1,0,2,0,0,0,0,0,0,1,0,0,0,0,58,,,625.4,,,,,,,,,,,,A compilation of experimental dataon the mechanical properties and microstructural features of Ti-alloys,451,袁睿豪,451,,
212,1,,87.94,0,3.54,6.47,0,0,0,0,0,2.05,Ti-Zr-Mo-Sn,0,4,0,0,1,0,0,0,0,0,0,0,0,0,0,0,83,,,,,,,,,,,,,,,,,万鑫泉,,,
33,1,,54,0,3,3,0,0,35,0,0,5,Ti-Zr-Mo-Nb-Sn,793,5,0,1,1,0,0,0,1,800,0.5,1,0,0,0,0,70,,690,668,18,,,,,,,,,,10.1016S1003-6326(13)62829-0,Design of new biomedical titanium alloy based on d-electron alloy design theory and JMatPro software,2,刘雨佳,33,,
34,1,,51,0,3,6,0,0,35,0,0,5,Ti-Zr-Mo-Nb-Sn,793,5,0,1,1,0,0,0,1,800,0.5,1,0,0,0,0,85,,770,729,10.5,,,,,,,,,,10.1016S1003-6326(13)62829-0,Design of new biomedical titanium alloy based on d-electron alloy design theory and JMatPro software,2,刘雨佳,34,,
35,1,,44,0,9,9,0,0,35,0,0,3,Ti-Zr-Mo-Nb-Sn,793,5,0,1,1,0,0,0,1,800,0.5,1,0,0,0,0,70,,833,781,10.2,,,,,,,,,,10.1016S1003-6326(13)62829-0,Design of new biomedical titanium alloy based on d-electron alloy design theory and JMatPro software,2,刘雨佳,35,,
36,1,,52,0,6,3,0,0,35,0,0,4,Ti-Zr-Mo-Nb-Sn,793,5,0,1,1,0,0,0,1,800,0.5,1,0,0,0,0,55,,666,654,8.9,,,,,,,,,,10.1016S1003-6326(13)62829-0,Design of new biomedical titanium alloy based on d-electron alloy design theory and JMatPro software,2,刘雨佳,36,,
2,1,,68,0,10,5.3,0,0,10.2,0,0,6.5,Ti-Zr-Mo-Nb-Sn,793,5,1,0,1,0,0,0,0,0,0,0,0,0,0,0,48,,715,478,7.6,,,,,,,,,,10.1016j.msea.2017.01.047,Effects of Nb and Zr on structural stabilities of Ti-Mo-Sn-based alloys with low modulus,2,石欣逾,2,张闫,
3,1,,61.7,0,9.1,4.8,0,0,18.5,0,0,5.9,Ti-Zr-Mo-Nb-Sn,793,5,1,0,1,0,0,0,0,0,0,0,0,0,0,0,72,,519,499,6.4,,,,,,,,,,10.1016j.msea.2017.01.048,Effects of Nb and Zr on structural stabilities of Ti-Mo-Sn-based alloys with low modulus,2,石欣逾,3,张闫,
4,1,,65.6,0,9.3,4.9,0,0,14.2,0,0,6,Ti-Zr-Mo-Nb-Sn,793,5,1,0,1,0,0,0,0,0,0,0,0,0,0,0,56,,701,566,13.6,,,,,,,,,,10.1016j.msea.2017.01.049,Effects of Nb and Zr on structural stabilities of Ti-Mo-Sn-based alloys with low modulus,2,石欣逾,4,张闫,
5,1,,69.6,0,9.5,5,0,0,9.7,0,0,6.2,Ti-Zr-Mo-Nb-Sn,793,5,1,0,1,0,0,0,0,0,0,0,0,0,0,0,54,,715,235,12.5,,,,,,,,,,10.1016j.msea.2017.01.050,Effects of Nb and Zr on structural stabilities of Ti-Mo-Sn-based alloys with low modulus,2,石欣逾,5,张闫,
6,1,,73.8,0,4.9,5.1,0,0,9.9,0,0,6.3,Ti-Zr-Mo-Nb-Sn,793,5,1,0,1,0,0,0,0,0,0,0,0,0,0,0,59,,762,275,13.8,,,,,,,,,,10.1016j.msea.2017.01.051,Effects of Nb and Zr on structural stabilities of Ti-Mo-Sn-based alloys with low modulus,2,石欣逾,6,张闫,
7,1,,68,0,5,5.3,0,0,15.2,0,0,6.5,Ti-Zr-Mo-Nb-Sn,793,5,1,0,1,0,0,0,0,0,0,0,0,0,0,0,55,,692,533,14.2,,,,,,,,,,10.1016j.msea.2017.01.052,Effects of Nb and Zr on structural stabilities of Ti-Mo-Sn-based alloys with low modulus,2,石欣逾,7,张闫,
72,1,,46,0,9,6,0,0,35,0,0,4,Ti-Zr-Mo-Nb-Sn,793,5,1,0,2,1,20,0,1,800,0.5,1,0,0,0,0,,,797,,14.12,,,,,,,,,,10.1016j.msea.2013.03.032,Effects of cold deformation on microstructure and mechanical properties of Ti-35Nb-9Zr-6Mo-4Sn alloy for biomedical applications,15,石欣逾,72,张闫,热锻
73,1,,46,0,9,6,0,0,35,0,0,4,Ti-Zr-Mo-Nb-Sn,793,5,1,0,2,1,20,23,1,800,0.5,1,0,0,0,0,,,857,,12.41,,,,,,,,,,10.1016j.msea.2013.03.033,Effects of cold deformation on microstructure and mechanical properties of Ti-35Nb-9Zr-6Mo-5Sn alloy for biomedical applications,15,石欣逾,73,张闫,冷轧变形量对合金性能的影响
74,1,,46,0,9,6,0,0,35,0,0,4,Ti-Zr-Mo-Nb-Sn,793,5,1,0,2,1,20,44,1,800,0.5,1,0,0,0,0,,,935,,8.9,,,,,,,,,,10.1016j.msea.2013.03.034,Effects of cold deformation on microstructure and mechanical properties of Ti-35Nb-9Zr-6Mo-6Sn alloy for biomedical applications,15,石欣逾,74,张闫,冷轧变形量对合金性能的影响
75,1,,46,0,9,6,0,0,35,0,0,4,Ti-Zr-Mo-Nb-Sn,793,5,1,0,2,1,20,66,1,800,0.5,1,0,0,0,0,,,1009,,7.98,,,,,,,,,,10.1016j.msea.2013.03.035,Effects of cold deformation on microstructure and mechanical properties of Ti-35Nb-9Zr-6Mo-7Sn alloy for biomedical applications,15,石欣逾,75,张闫,冷轧变形量对合金性能的影响
76,1,,46,0,9,6,0,0,35,0,0,4,Ti-Zr-Mo-Nb-Sn,793,5,1,0,2,1,20,85,1,800,0.5,1,0,0,0,0,,,1110,,4.42,,,,,,,,,,10.1016j.msea.2013.03.036,Effects of cold deformation on microstructure and mechanical properties of Ti-35Nb-9Zr-6Mo-8Sn alloy for biomedical applications,15,石欣逾,76,张闫,冷轧变形量对合金性能的影响
207,1,,61.7,0,9.1,4.8,0,0,18.5,0,0,5.9,Ti-Zr-Mo-Nb-Sn,793,5,1,0,1,0,0,0,0,0,0,0,0,0,0,0,,,519,499,6.4,,,,,,,,,,,收集于西工大硕博论文，未公开,207,袁睿豪,207,,
208,1,,65.6,0,9.3,4.9,0,0,14.2,0,0,6,Ti-Zr-Mo-Nb-Sn,793,5,1,0,1,0,0,0,0,0,0,0,0,0,0,0,,,701,566,13.6,,,,,,,,,,,收集于西工大硕博论文，未公开,208,袁睿豪,208,,
209,1,,69.6,0,9.5,5,0,0,9.7,0,0,6.2,Ti-Zr-Mo-Nb-Sn,793,5,1,0,1,0,0,0,0,0,0,0,0,0,0,0,,,715,235,12.5,,,,,,,,,,,收集于西工大硕博论文，未公开,209,袁睿豪,209,,
210,1,,73.8,0,4.9,5.1,0,0,9.9,0,0,6.3,Ti-Zr-Mo-Nb-Sn,793,5,1,0,1,0,0,0,0,0,0,0,0,0,0,0,,,762,275,13.8,,,,,,,,,,,收集于西工大硕博论文，未公开,210,袁睿豪,210,,
211,1,,68,0,5,5.3,0,0,15.2,0,0,6.5,Ti-Zr-Mo-Nb-Sn,793,5,1,0,1,0,0,0,0,0,0,0,0,0,0,0,,,692,533,14.2,,,,,,,,,,,收集于西工大硕博论文，未公开,211,袁睿豪,211,,
212,1,,68,0,10,5.3,0,0,10.2,0,0,6.5,Ti-Zr-Mo-Nb-Sn,793,5,1,0,1,0,0,0,0,0,0,0,0,0,0,0,,,715,478,7.6,,,,,,,,,,,收集于西工大硕博论文，未公开,212,袁睿豪,212,,
214,1,,68,0,10,5.3,0,0,10.2,0,0,6.5,Ti-Zr-Mo-Nb-Sn,793,5,1,0,2,1,90,0,0,0,0,0,0,0,0,0,,,738,558,2.7,,,,,,,,,,,收集于西工大硕博论文，未公开,214,袁睿豪,214,,
213,1,,68,0,10,5.3,0,0,10.2,0,0,6.5,Ti-Zr-Mo-Nb-Sn,793,5,1,0,2,1,90,0,1,950,2,1,0,0,0,0,,,577,408,6.7,,,,,,,,,,,收集于西工大硕博论文，未公开,213,袁睿豪,213,,
215,1,,68,0,10,5.3,0,0,10.2,0,0,6.5,Ti-Zr-Mo-Nb-Sn,793,5,1,0,2,1,90,0,0,0,0,0,1,400,0.333333333,1,,,1369,1176,2.9,,,,,,,,,,,收集于西工大硕博论文，未公开,215,袁睿豪,215,,
216,1,,68,0,10,5.3,0,0,10.2,0,0,6.5,Ti-Zr-Mo-Nb-Sn,793,5,1,0,2,1,90,0,1,950,1,1,0,0,0,0,,,813,602,8.1,,,,,,,,,,,收集于西工大硕博论文，未公开,216,袁睿豪,216,,
217,1,,68,0,10,5.3,0,0,10.2,0,0,6.5,Ti-Zr-Mo-Nb-Sn,793,5,1,0,2,1,90,0,1,950,1,1,1,400,0.333333333,1,,,635,488,1.5,,,,,,,,,,,收集于西工大硕博论文，未公开,217,袁睿豪,217,,
370,1,,76.38,0,5.91,2.96,0,0,11.8,0,0,2.95,Ti-Zr-Mo-Nb-Sn,793,5,1,0,2,0,0,0,0,0,0,0,0,0,0,0,72,,,499,,,,,,,,,,,,A compilation of experimental dataon the mechanical properties and microstructural features of Ti-alloys,370,袁睿豪,370,,
371,1,,79.36,0,5.9,2.96,0,0,8.85,0,0,2.93,Ti-Zr-Mo-Nb-Sn,793,5,1,0,2,0,0,0,0,0,0,0,0,0,0,0,56,,,566,,,,,,,,,,,,A compilation of experimental dataon the mechanical properties and microstructural features of Ti-alloys,371,袁睿豪,371,,
372,1,,81.22,0,3.13,3.16,0,0,9.35,0,0,3.13,Ti-Zr-Mo-Nb-Sn,793,5,1,0,2,0,0,0,0,0,0,0,0,0,0,0,55,,,533,,,,,,,,,,,,A compilation of experimental dataon the mechanical properties and microstructural features of Ti-alloys,372,袁睿豪,372,,
403,1,,79.99,0,1.88,1.79,0,0,15.38,0,0,0.96,Ti-Zr-Mo-Nb-Sn,793,5,1,0,2,0,0,0,0,0,0,2,0,0,0,0,83,,,499.1,,,,,,,,,,,,A compilation of experimental dataon the mechanical properties and microstructural features of Ti-alloys,403,袁睿豪,403,,
504,1,,80.64,0,1.74,1.78,0,0,14.93,0,0,0.91,Ti-Zr-Mo-Nb-Sn,793,5,1,0,2,0,0,0,0,0,0,1,0,0,0,0,72,,,534,,,,,,,,,,,,A compilation of experimental dataon the mechanical properties and microstructural features of Ti-alloys,504,袁睿豪,504,,
505,1,,78.4,0,1.97,3.32,0,0,15.33,0,0,0.98,Ti-Zr-Mo-Nb-Sn,793,5,1,0,2,0,0,0,0,0,0,1,0,0,0,0,68,,,491,,,,,,,,,,,,A compilation of experimental dataon the mechanical properties and microstructural features of Ti-alloys,505,袁睿豪,505,,
9,1,,81.25,0,6.25,3.13,0,0,6.25,0,0,3.12,Ti-Zr-Mo-Nb-Sn,793,5,0,0,1,0,0,0,0,0,0,0,0,0,0,0,48,,,,,,,,,,,,,,,,,万鑫泉,,,
10,1,,75,0,12.5,3.13,0,0,6.25,0,0,3.12,Ti-Zr-Mo-Nb-Sn,793,5,0,0,1,0,0,0,0,0,0,0,0,0,0,0,56,,,,,,,,,,,,,,,,,万鑫泉,,,
11,1,,76.47,0,5.88,2.94,0,0,11.76,0,0,2.95,Ti-Zr-Mo-Nb-Sn,793,5,0,0,1,0,0,0,0,0,0,0,0,0,0,0,72,,,,,,,,,,,,,,,,,万鑫泉,,,
28,1,,68.1,0,10,5.2,0,0,10.2,0,0,6.5,Ti-Zr-Mo-Nb-Sn,793,5,0,0,1,0,0,0,0,0,0,0,0,0,0,0,48,,,,,,,,,,,,,,,,,万鑫泉,,,
29,1,,60,0,19.1,5,0,0,9.7,0,0,6.2,Ti-Zr-Mo-Nb-Sn,793,5,0,0,1,0,0,0,0,0,0,0,0,0,0,0,56,,,,,,,,,,,,,,,,,万鑫泉,,,
36,1,,61.9,0,9.1,4.7,0,0,18.5,0,0,5.8,Ti-Zr-Mo-Nb-Sn,793,5,0,0,1,0,0,0,0,0,0,0,0,0,0,0,72,,,,,,,,,,,,,,,,,万鑫泉,,,
37,1,,54.7,0,17.4,4.5,0,0,17.8,0,0,5.6,Ti-Zr-Mo-Nb-Sn,793,5,0,0,1,0,0,0,0,0,0,0,0,0,0,0,82,,,,,,,,,,,,,,,,,万鑫泉,,,
44,1,,56.6,0,8.2,4.4,0,0,25.4,0,0,5.4,Ti-Zr-Mo-Nb-Sn,793,5,0,0,1,0,0,0,0,0,0,0,0,0,0,0,66,,,,,,,,,,,,,,,,,万鑫泉,,,
45,1,,50.2,0,15.9,4.3,0,0,24.4,0,0,5.2,Ti-Zr-Mo-Nb-Sn,793,5,0,0,1,0,0,0,0,0,0,0,0,0,0,0,72,,,,,,,,,,,,,,,,,万鑫泉,,,
51,1,,81.3,0,7.5,3.1,0,0,5,0,0,3.1,Ti-Zr-Mo-Nb-Sn,793,5,0,0,1,0,0,0,0,0,0,0,0,0,0,0,58,,,,,,,,,,,,,,,,,万鑫泉,,,
52,1,,81.3,0,9.4,3.1,0,0,3.1,0,0,3.1,Ti-Zr-Mo-Nb-Sn,793,5,0,0,1,0,0,0,0,0,0,0,0,0,0,0,56,,,,,,,,,,,,,,,,,万鑫泉,,,
53,1,,81.17,0,6.27,3.16,0,0,6.27,0,0,3.13,Ti-Zr-Mo-Nb-Sn,793,5,0,0,1,0,0,0,0,0,0,0,0,0,0,0,48,,,,,,,,,,,,,,,,,万鑫泉,,,
54,1,,76.38,0,5.91,2.96,0,0,11.8,0,0,2.95,Ti-Zr-Mo-Nb-Sn,793,5,0,0,1,0,0,0,0,0,0,0,0,0,0,0,72,,,,,,,,,,,,,,,,,万鑫泉,,,
55,1,,79.36,0,5.9,2.96,0,0,8.85,0,0,2.93,Ti-Zr-Mo-Nb-Sn,793,5,0,0,1,0,0,0,0,0,0,0,0,0,0,0,56,,,,,,,,,,,,,,,,,万鑫泉,,,
56,1,,82.3,0,5.9,2.95,0,0,5.9,0,0,2.95,Ti-Zr-Mo-Nb-Sn,793,5,0,0,1,0,0,0,0,0,0,0,0,0,0,0,54,,,,,,,,,,,,,,,,,万鑫泉,,,
57,1,,85.25,0,2.97,2.94,0,0,5.9,0,0,2.94,Ti-Zr-Mo-Nb-Sn,793,5,0,0,1,0,0,0,0,0,0,0,0,0,0,0,59,,,,,,,,,,,,,,,,,万鑫泉,,,
58,1,,81.22,0,3.13,3.16,0,0,9.36,0,0,3.13,Ti-Zr-Mo-Nb-Sn,793,5,0,0,1,0,0,0,0,0,0,0,0,0,0,0,55,,,,,,,,,,,,,,,,,万鑫泉,,,
173,1,,72.22,0,5.56,2.78,0,0,16.67,0,0,2.77,Ti-Zr-Mo-Nb-Sn,793,5,0,0,1,0,0,0,0,0,0,0,0,0,0,0,66,,,,,,,,,,,,,,,,,万鑫泉,,,
201,1,,78.92,0,1.9,3.31,0,0,14.9,0,0,0.97,Ti-Zr-Mo-Nb-Sn,793,5,0,0,1,0,0,0,0,0,0,0,0,0,0,0,63,,,,,,,,,,,,,,,,,万鑫泉,,,
202,1,,80.72,0,1.87,1.77,0,0,14.68,0,0,0.96,Ti-Zr-Mo-Nb-Sn,793,5,0,0,1,0,0,0,0,0,0,0,0,0,0,0,69,,,,,,,,,,,,,,,,,万鑫泉,,,
205,1,,80.23,0,0.63,1.79,0,0,15.42,0,0,1.93,Ti-Zr-Mo-Nb-Sn,793,5,0,0,1,0,0,0,0,0,0,0,0,0,0,0,58,,,,,,,,,,,,,,,,,万鑫泉,,,
208,1,,79.99,0,1.88,1.79,0,0,15.38,0,0,0.96,Ti-Zr-Mo-Nb-Sn,793,5,0,0,1,0,0,0,0,0,0,0,0,0,0,0,69,,,,,,,,,,,,,,,,,万鑫泉,,,
209,1,,83.67,0,3.05,2.9,0,0,8.98,0,0,1.4,Ti-Zr-Mo-Nb-Sn,793,5,0,0,1,0,0,0,0,0,0,0,0,0,0,0,65,,,,,,,,,,,,,,,,,万鑫泉,,,
17,1,,80,4,0,5,5,0,0,6,0,0,Ti-Al-Mo-V-Cr,848,5,1,0,2,1,800,65.7,1,730,0.5,2,0,0,0,0,,,973,,22,,,,,,,,,,10.1016j.jallcom.2007.10.057,Effect of solution temperature on microstructures and tensile properties of high strength Ti<a8>C6Cr<a8>C5Mo<a8>C5V<a8>C4Al alloy,5,石欣逾,17,,
18,1,,80,4,0,5,5,0,0,6,0,0,Ti-Al-Mo-V-Cr,848,5,1,0,2,1,800,65.7,1,760,0.5,2,0,0,0,0,,,953.57,,23,,,,,,,,,,10.1016j.jallcom.2007.10.058,Effect of solution temperature on microstructures and tensile properties of high strength Ti<a8>C6Cr<a8>C5Mo<a8>C5V<a8>C5Al alloy,5,石欣逾,18,,
