Repository: yutaoling/Mat

File: data/Ti_dataset_scalar.csv (part 5 of 6)
No,Activated,Brand,Ti,Al,Zr,Mo,V,Ta,Nb,Cr,Fe,Sn,Sys,FirstAppearinLine,CompNum,Produce_Lab,Produce_Factory,InitStat,Deform,DeformTemp_C,DeformRate,HT1,HT1Temp_C,HT1Time_h,Cool1,HT2,HT2Temp_C,HT2Time_h,Cool2,YM,HV,UTS,YS,El,均匀延伸率 (%),断面收缩率(%),断裂韧性KIC（MPa.m12）,应力腐蚀断裂韧性KISCC（MPa·m12）,夏比冲击吸收功KU2（J）,夏比冲击韧性值aku2（Jcm2）,夏比冲击吸收功KV2（J）,夏比冲击韧性值akV2（Jcm2）,（其他）,reference_id (文献数据标记doi；实验数据标记人员姓名),文献名称,文献序号,汇总信息人员姓名,序号,核对人员姓名,备注
55,1,,99.837,0,0,0,0,0,0,0,0,0,Ti,3,1,0,0,0,0,0,0,1,800,1,0,0,0,0,0,,,500,,,,,,,,,62.65,,,,Effects of oxygen content on Charpy impact properties and crack resistance of α titanium alloys,10,常海峰,55,,
56,1,,99.973,0,0,0,0,0,0,0,0,0,Ti,3,1,0,0,0,0,0,0,1,800,1,0,0,0,0,0,,,257,,,,,,,,,253.5,,,,Effects of oxygen content on Charpy impact properties and crack resistance of α titanium alloys,10,常海峰,56,,
81,1,,99.971,0,0,0,0,0,0,0,0,0,Ti,3,1,0,1,3,1,1150,70,1,800,1,2,0,0,0,0,,,260,,71.5,,,,,,,2550,,,,Strengthening effects of Al element on strength and impact toughness in titanium alloy,18,常海峰,Strengthening effects of Al element on strength and impact toughness in titanium alloy,张闫,
19,1,,80,4,0,5,5,0,0,6,0,0,Ti-Al-Mo-V-Cr,848,5,1,0,2,1,800,65.7,1,800,0.5,2,0,0,0,0,,,875.28,,21.92,,,,,,,,,,10.1016j.jallcom.2007.10.059,Effect of solution temperature on microstructures and tensile properties of high strength Ti<a8>C6Cr<a8>C5Mo<a8>C5V<a8>C6Al alloy,5,石欣逾,19,,
20,1,,80,4,0,5,5,0,0,6,0,0,Ti-Al-Mo-V-Cr,848,5,1,0,2,1,800,65.7,1,830,0.5,2,0,0,0,0,,,867.62,,22.9,,,,,,,,,,10.1016j.jallcom.2007.10.060,Effect of solution temperature on microstructures and tensile properties of high strength Ti<a8>C6Cr<a8>C5Mo<a8>C5V<a8>C7Al alloy,5,石欣逾,20,,
21,1,,80,4,0,5,5,0,0,6,0,0,Ti-Al-Mo-V-Cr,848,5,1,0,2,1,800,65.7,1,730,0.5,2,1,460,6,2,,,1485.34,,10.12,,,,,,,,,,10.1016j.jallcom.2007.10.061,Effect of solution temperature on microstructures and tensile properties of high strength Ti<a8>C6Cr<a8>C5Mo<a8>C5V<a8>C8Al alloy,5,石欣逾,21,,
22,1,,80,4,0,5,5,0,0,6,0,0,Ti-Al-Mo-V-Cr,848,5,1,0,2,1,800,65.7,1,760,0.5,2,1,460,6,2,,,1572.56,,6.18,,,,,,,,,,10.1016j.jallcom.2007.10.062,Effect of solution temperature on microstructures and tensile properties of high strength Ti<a8>C6Cr<a8>C5Mo<a8>C5V<a8>C9Al alloy,5,石欣逾,22,,
23,1,,80,4,0,5,5,0,0,6,0,0,Ti-Al-Mo-V-Cr,848,5,1,0,2,1,800,65.7,1,800,0.5,2,1,460,6,2,,,1208.8,,10.73,,,,,,,,,,10.1016j.jallcom.2007.10.063,Effect of solution temperature on microstructures and tensile properties of high strength Ti<a8>C6Cr<a8>C5Mo<a8>C5V<a8>C10Al alloy,5,石欣逾,23,,
24,1,,80,4,0,5,5,0,0,6,0,0,Ti-Al-Mo-V-Cr,848,5,1,0,2,1,800,65.7,1,830,0.5,2,1,460,6,2,,,1288.17,,7.72,,,,,,,,,,10.1016j.jallcom.2007.10.064,Effect of solution temperature on microstructures and tensile properties of high strength Ti<a8>C6Cr<a8>C5Mo<a8>C5V<a8>C11Al alloy,5,石欣逾,24,,
25,1,,80,4,0,5,5,0,0,6,0,0,Ti-Al-Mo-V-Cr,848,5,1,0,2,1,800,65.7,1,730,0.5,2,1,480,6,2,,,1475.41,,10.18,,,,,,,,,,10.1016j.jallcom.2007.10.065,Effect of solution temperature on microstructures and tensile properties of high strength Ti<a8>C6Cr<a8>C5Mo<a8>C5V<a8>C12Al alloy,5,石欣逾,25,,
26,1,,80,4,0,5,5,0,0,6,0,0,Ti-Al-Mo-V-Cr,848,5,1,0,2,1,800,65.7,1,760,0.5,2,1,480,6,2,,,1474.28,,8.95,,,,,,,,,,10.1016j.jallcom.2007.10.066,Effect of solution temperature on microstructures and tensile properties of high strength Ti<a8>C6Cr<a8>C5Mo<a8>C5V<a8>C13Al alloy,5,石欣逾,26,,
27,1,,80,4,0,5,5,0,0,6,0,0,Ti-Al-Mo-V-Cr,848,5,1,0,2,1,800,65.7,1,800,0.5,2,1,480,6,2,,,1263.42,,9.44,,,,,,,,,,10.1016j.jallcom.2007.10.067,Effect of solution temperature on microstructures and tensile properties of high strength Ti<a8>C6Cr<a8>C5Mo<a8>C5V<a8>C14Al alloy,5,石欣逾,27,,
28,1,,80,4,0,5,5,0,0,6,0,0,Ti-Al-Mo-V-Cr,848,5,1,0,2,1,800,65.7,1,830,0.5,2,1,480,6,2,,,1216.63,,9.9,,,,,,,,,,10.1016j.jallcom.2007.10.068,Effect of solution temperature on microstructures and tensile properties of high strength Ti<a8>C6Cr<a8>C5Mo<a8>C5V<a8>C15Al alloy,5,石欣逾,28,,
29,1,,80,4,0,5,5,0,0,6,0,0,Ti-Al-Mo-V-Cr,848,5,1,0,2,1,800,65.7,1,730,0.5,2,1,500,6,2,,,1383.33,,13.87,,,,,,,,,,10.1016j.jallcom.2007.10.069,Effect of solution temperature on microstructures and tensile properties of high strength Ti<a8>C6Cr<a8>C5Mo<a8>C5V<a8>C16Al alloy,5,石欣逾,29,,
30,1,,80,4,0,5,5,0,0,6,0,0,Ti-Al-Mo-V-Cr,848,5,1,0,2,1,800,65.7,1,760,0.5,2,1,500,6,2,,,1470.05,,10.4,,,,,,,,,,10.1016j.jallcom.2007.10.070,Effect of solution temperature on microstructures and tensile properties of high strength Ti<a8>C6Cr<a8>C5Mo<a8>C5V<a8>C17Al alloy,5,石欣逾,30,,
31,1,,80,4,0,5,5,0,0,6,0,0,Ti-Al-Mo-V-Cr,848,5,1,0,2,1,800,65.7,1,800,0.5,2,1,500,6,2,,,1400.15,,7.52,,,,,,,,,,10.1016j.jallcom.2007.10.071,Effect of solution temperature on microstructures and tensile properties of high strength Ti<a8>C6Cr<a8>C5Mo<a8>C5V<a8>C18Al alloy,5,石欣逾,31,,
32,1,,80,4,0,5,5,0,0,6,0,0,Ti-Al-Mo-V-Cr,848,5,1,0,2,1,800,65.7,1,830,0.5,2,1,500,6,2,,,1305.81,,7.75,,,,,,,,,,10.1016j.jallcom.2007.10.072,Effect of solution temperature on microstructures and tensile properties of high strength Ti<a8>C6Cr<a8>C5Mo<a8>C5V<a8>C19Al alloy,5,石欣逾,32,,
33,1,,80,4,0,5,5,0,0,6,0,0,Ti-Al-Mo-V-Cr,848,5,1,0,2,1,800,65.7,1,730,0.5,2,1,520,6,2,,,1279.66,,15.55,,,,,,,,,,10.1016j.jallcom.2007.10.073,Effect of solution temperature on microstructures and tensile properties of high strength Ti<a8>C6Cr<a8>C5Mo<a8>C5V<a8>C20Al alloy,5,石欣逾,33,,
34,1,,80,4,0,5,5,0,0,6,0,0,Ti-Al-Mo-V-Cr,848,5,1,0,2,1,800,65.7,1,760,0.5,2,1,520,6,2,,,1366.56,,12.97,,,,,,,,,,10.1016j.jallcom.2007.10.074,Effect of solution temperature on microstructures and tensile properties of high strength Ti<a8>C6Cr<a8>C5Mo<a8>C5V<a8>C21Al alloy,5,石欣逾,34,,
35,1,,80,4,0,5,5,0,0,6,0,0,Ti-Al-Mo-V-Cr,848,5,1,0,2,1,800,65.7,1,800,0.5,2,1,520,6,2,,,1413.25,,8.2,,,,,,,,,,10.1016j.jallcom.2007.10.075,Effect of solution temperature on microstructures and tensile properties of high strength Ti<a8>C6Cr<a8>C5Mo<a8>C5V<a8>C22Al alloy,5,石欣逾,35,,
36,1,,80,4,0,5,5,0,0,6,0,0,Ti-Al-Mo-V-Cr,848,5,1,0,2,1,800,65.7,1,830,0.5,2,1,520,6,2,,,1409.09,,6.88,,,,,,,,,,10.1016j.jallcom.2007.10.076,Effect of solution temperature on microstructures and tensile properties of high strength Ti<a8>C6Cr<a8>C5Mo<a8>C5V<a8>C23Al alloy,5,石欣逾,36,,
59,0,,88.6,6.1,0.65,0.65,4,0,0,0,0,0,Ti-Al-Zr-Mo-V,868,5,0,0,0,0,0,0,0,0,0,0,0,0,0,0,,,,,,,,,,,,130,,,,Crack propagation during Charpy impact toughness testing of Ti−Al−V−Mo−Zr alloy tubes containing equiaxed and lamellar microstructures,11,常海峰,59,,无可用性能
60,0,,88.6,6.1,0.65,0.65,4,0,0,0,0,0,Ti-Al-Zr-Mo-V,868,5,0,0,0,0,0,0,1,910,2,2,0,0,0,0,,,,,,,,,,,,80,,,,Crack propagation during Charpy impact toughness testing of Ti−Al−V−Mo−Zr alloy tubes containing equiaxed and lamellar microstructures,11,常海峰,60,,无可用性能
61,0,,88.6,6.1,0.65,0.65,4,0,0,0,0,0,Ti-Al-Zr-Mo-V,868,5,0,0,0,0,0,0,1,910,1,3,0,0,0,0,,,,,,,,,,,,220,,,,Crack propagation during Charpy impact toughness testing of Ti−Al−V−Mo−Zr alloy tubes containing equiaxed and lamellar microstructures,11,常海峰,61,,无可用性能
62,0,,88.6,6.1,0.65,0.65,4,0,0,0,0,0,Ti-Al-Zr-Mo-V,868,5,0,0,0,0,0,0,1,955,1,3,1,500,2,2,,,,,,,,,,,,19.5,,,,Crack propagation during Charpy impact toughness testing of Ti−Al−V−Mo−Zr alloy tubes containing equiaxed and lamellar microstructures,11,常海峰,62,,无可用性能
25,0,,88.3,6.1,0.8,0.8,4,0,0,0,0,0,Ti-Al-Zr-Mo-V,868,5,0,0,0,0,0,0,1,955,1,3,1,500,2,2,,,,,,,,,,,,,55.7,,,Drastic improvement in elongation and impact toughness of Ti–Al–V–Mo–Zr alloy tube via three-step heat treatment,4,常海峰,25,,无可用性能
98,0,,88,6,2,1,0,0,3,0,0,0,Ti-Al-Zr-Mo-Nb,873,5,0,0,0,0,0,0,0,0,0,0,0,0,0,0,,,,,,,,,,,,,51,,,Grain misorientation induced low-temperature impact toughness deterioration and its deformation mechanism of Ti6321 titanium alloy,24,常海峰,98,,无可用性能
99,0,,88,6,2,1,0,0,3,0,0,0,Ti-Al-Zr-Mo-Nb,873,5,0,0,0,0,0,0,0,0,0,0,0,0,0,0,,,,,,,,,,,,,50,,,Grain misorientation induced low-temperature impact toughness deterioration and its deformation mechanism of Ti6321 titanium alloy,24,常海峰,99,,无可用性能
100,0,,88,6,2,1,0,0,3,0,0,0,Ti-Al-Zr-Mo-Nb,873,5,0,0,0,0,0,0,0,0,0,0,0,0,0,0,,,,,,,,,,,,,48,,,Grain misorientation induced low-temperature impact toughness deterioration and its deformation mechanism of Ti6321 titanium alloy,24,常海峰,100,,无可用性能
101,0,,88,6,2,1,0,0,3,0,0,0,Ti-Al-Zr-Mo-Nb,873,5,0,0,0,0,0,0,0,0,0,0,0,0,0,0,,,,,,,,,,,,460,,,,Grain misorientation induced low-temperature impact toughness deterioration and its deformation mechanism of Ti6321 titanium alloy,24,常海峰,101,,无可用性能
102,0,,88,6,2,1,0,0,3,0,0,0,Ti-Al-Zr-Mo-Nb,873,5,0,0,0,0,0,0,0,0,0,0,0,0,0,0,,,,,,,,,,,,430,,,,Grain misorientation induced low-temperature impact toughness deterioration and its deformation mechanism of Ti6321 titanium alloy,24,常海峰,102,,无可用性能
103,0,,88,6,2,1,0,0,3,0,0,0,Ti-Al-Zr-Mo-Nb,873,5,0,0,0,0,0,0,0,0,0,0,0,0,0,0,,,,,,,,,,,,180,,,,Grain misorientation induced low-temperature impact toughness deterioration and its deformation mechanism of Ti6321 titanium alloy,24,常海峰,103,,无可用性能
119,0,,93.388,2.61,3.07,0.86,0,0,0.02,0,0,0,Ti-Al-Zr-Mo-Nb,873,5,0,0,3,0,0,0,1,950,1,0,0,0,0,0,,,,,,,,,,,,,90,,,Low-temperature impact toughness and deformation mechanism of CT20 titanium alloy,30,常海峰,119,,无可用性能
120,0,,93.388,2.61,3.07,0.86,0,0,0.02,0,0,0,Ti-Al-Zr-Mo-Nb,873,5,0,0,3,0,0,0,1,950,1,0,0,0,0,0,,,,,,,,,,,,,79,,,Low-temperature impact toughness and deformation mechanism of CT20 titanium alloy,30,常海峰,120,,无可用性能
121,0,,93.388,2.61,3.07,0.86,0,0,0.02,0,0,0,Ti-Al-Zr-Mo-Nb,873,5,0,0,3,0,0,0,1,950,1,0,0,0,0,0,,,,,,,,,,,,,80,,,Low-temperature impact toughness and deformation mechanism of CT20 titanium alloy,30,常海峰,121,,无可用性能
122,0,,93.388,2.61,3.07,0.86,0,0,0.02,0,0,0,Ti-Al-Zr-Mo-Nb,873,5,0,0,3,0,0,0,1,950,1,0,0,0,0,0,,,,,,,,,,,,,61,,,Low-temperature impact toughness and deformation mechanism of CT20 titanium alloy,30,常海峰,122,,无可用性能
123,0,,93.388,2.61,3.07,0.86,0,0,0.02,0,0,0,Ti-Al-Zr-Mo-Nb,873,5,0,0,3,0,0,0,1,950,1,0,0,0,0,0,,,,,,,,,,,,,29,,,Low-temperature impact toughness and deformation mechanism of CT20 titanium alloy,30,常海峰,123,,无可用性能
110,1,,87.93,6.13,1.95,0.97,0,0,3.02,0,0,0,Ti-Al-Zr-Mo-Nb,873,5,1,0,3,1,940,80,1,900,1.5,2,0,0,0,0,,,931.907,782.3,14.5983,,,,,,,,,,,收集于西工大硕博论文，未公开,110,袁睿豪,110,,
111,1,,87.93,6.13,1.95,0.97,0,0,3.02,0,0,0,Ti-Al-Zr-Mo-Nb,873,5,1,0,3,1,940,70,1,900,1.5,2,0,0,0,0,,,901.572,783.638,18.0018,,,,,,,,,,,收集于西工大硕博论文，未公开,111,袁睿豪,111,,
112,1,,87.93,6.13,1.95,0.97,0,0,3.02,0,0,0,Ti-Al-Zr-Mo-Nb,873,5,1,0,3,1,940,70,1,800,1.5,2,0,0,0,0,,,919.588,795.876,15.9739,,,,,,,,,,,收集于西工大硕博论文，未公开,112,袁睿豪,112,,
113,1,,87.93,6.13,1.95,0.97,0,0,3.02,0,0,0,Ti-Al-Zr-Mo-Nb,873,5,1,0,3,1,940,70,1,960,1.5,2,0,0,0,0,,,880.412,744.33,17.0832,,,,,,,,,,,收集于西工大硕博论文，未公开,113,袁睿豪,113,,
114,1,,87.93,6.13,1.95,0.97,0,0,3.02,0,0,0,Ti-Al-Zr-Mo-Nb,873,5,1,0,3,1,940,70,1,1020,1.5,2,0,0,0,0,,,880.412,777.32,10.9894,,,,,,,,,,,收集于西工大硕博论文，未公开,114,袁睿豪,114,,
116,1,,87.93,6.13,1.95,0.97,0,0,3.02,0,0,0,Ti-Al-Zr-Mo-Nb,873,5,1,0,3,1,940,70,1,970,1.5,2,0,0,0,0,,,903.093,793.814,18.1489,,,,,,,,,,,收集于西工大硕博论文，未公开,116,袁睿豪,116,,
115,1,,87.93,6.13,1.95,0.97,0,0,3.02,0,0,0,Ti-Al-Zr-Mo-Nb,873,5,1,0,3,1,940,70,1,970,1.5,1,1,600,4,2,,,983.505,859.794,16.8332,,,,,,,,,,,收集于西工大硕博论文，未公开,115,袁睿豪,115,,
117,1,,87.93,6.13,1.95,0.97,0,0,3.02,0,0,0,Ti-Al-Zr-Mo-Nb,873,5,1,0,3,1,940,60,1,900,1.5,2,0,0,0,0,,,899.501,777.183,17.5453,,,,,,,,,,,收集于西工大硕博论文，未公开,117,袁睿豪,117,,
118,1,,87.93,6.13,1.95,0.97,0,0,3.02,0,0,0,Ti-Al-Zr-Mo-Nb,873,5,1,0,3,1,940,50,1,900,1.5,2,0,0,0,0,,,887.195,770.724,16.1742,,,,,,,,,,,收集于西工大硕博论文，未公开,118,袁睿豪,118,,
119,1,,87.3,6.25,2.05,1.09,0,0,3.2,0,0,0,Ti-Al-Zr-Mo-Nb,873,5,1,0,1,0,0,0,1,970,2,2,1,750,2,2,,,879.67525,787.5165,16.701025,,,,,,,,,,,收集于西工大硕博论文，未公开,119,袁睿豪,119,,
121,1,,86.629,6.75,2.11,1.04,0,0,3.1,0,0,0,Ti-Al-Zr-Mo-Nb,873,5,1,0,1,0,0,0,1,965,1,1,0,0,0,0,,,989,840,13.4,,,,,,,,,,,收集于西工大硕博论文，未公开,121,袁睿豪,121,,
130,1,,86.629,6.75,2.11,1.04,0,0,3.1,0,0,0,Ti-Al-Zr-Mo-Nb,873,5,1,0,1,0,0,0,1,965,1,1,1,900,1,1,,,903,779,17.1,,,,,,,,,,,收集于西工大硕博论文，未公开,130,袁睿豪,130,,
122,1,,86.629,6.75,2.11,1.04,0,0,3.1,0,0,0,Ti-Al-Zr-Mo-Nb,873,5,1,0,1,0,0,0,1,980,1,1,0,0,0,0,,,990,854,12.6,,,,,,,,,,,收集于西工大硕博论文，未公开,122,袁睿豪,122,,
136,1,,86.629,6.75,2.11,1.04,0,0,3.1,0,0,0,Ti-Al-Zr-Mo-Nb,873,5,1,0,1,0,0,0,1,980,1,1,1,900,1,1,,,915,788,13.6,,,,,,,,,,,收集于西工大硕博论文，未公开,136,袁睿豪,136,,
123,1,,86.629,6.75,2.11,1.04,0,0,3.1,0,0,0,Ti-Al-Zr-Mo-Nb,873,5,1,0,1,0,0,0,1,950,1,2,0,0,0,0,,,874,771,14.9,,,,,,,,,,,收集于西工大硕博论文，未公开,123,袁睿豪,123,,
124,1,,86.629,6.75,2.11,1.04,0,0,3.1,0,0,0,Ti-Al-Zr-Mo-Nb,873,5,1,0,1,0,0,0,1,965,1,2,0,0,0,0,,,881,770,14.5,,,,,,,,,,,收集于西工大硕博论文，未公开,124,袁睿豪,124,,
125,1,,86.629,6.75,2.11,1.04,0,0,3.1,0,0,0,Ti-Al-Zr-Mo-Nb,873,5,1,0,1,0,0,0,1,980,1,2,0,0,0,0,,,891,782,13.4,,,,,,,,,,,收集于西工大硕博论文，未公开,125,袁睿豪,125,,
120,1,,86.629,6.75,2.11,1.04,0,0,3.1,0,0,0,Ti-Al-Zr-Mo-Nb,873,5,1,0,1,0,0,0,1,950,1,1,0,0,0,0,,,950,830,15.3,,,,,,,,,,,收集于西工大硕博论文，未公开,120,袁睿豪,120,,
126,1,,86.629,6.75,2.11,1.04,0,0,3.1,0,0,0,Ti-Al-Zr-Mo-Nb,873,5,1,0,1,0,0,0,1,950,1,1,1,900,1,1,,,872,776,15.5,,,,,,,,,,,收集于西工大硕博论文，未公开,126,袁睿豪,126,,
127,1,,86.629,6.75,2.11,1.04,0,0,3.1,0,0,0,Ti-Al-Zr-Mo-Nb,873,5,1,0,1,0,0,0,0,0,0,0,1,930,1,1,,,884,784,14.4,,,,,,,,,,,收集于西工大硕博论文，未公开,127,袁睿豪,127,,
128,1,,86.629,6.75,2.11,1.04,0,0,3.1,0,0,0,Ti-Al-Zr-Mo-Nb,873,5,1,0,1,0,0,0,0,0,0,0,1,900,1,2,,,869,766,16.5,,,,,,,,,,,收集于西工大硕博论文，未公开,128,袁睿豪,128,,
129,1,,86.629,6.75,2.11,1.04,0,0,3.1,0,0,0,Ti-Al-Zr-Mo-Nb,873,5,1,0,1,0,0,0,0,0,0,0,1,930,1,2,,,876,776,16.4,,,,,,,,,,,收集于西工大硕博论文，未公开,129,袁睿豪,129,,
131,1,,86.629,6.75,2.11,1.04,0,0,3.1,0,0,0,Ti-Al-Zr-Mo-Nb,873,5,1,0,1,0,0,0,0,0,0,0,1,930,1,1,,,919,785,16.9,,,,,,,,,,,收集于西工大硕博论文，未公开,131,袁睿豪,131,,
132,1,,86.629,6.75,2.11,1.04,0,0,3.1,0,0,0,Ti-Al-Zr-Mo-Nb,873,5,1,0,1,0,0,0,0,0,0,0,1,950,1,1,,,1017,878,16.2,,,,,,,,,,,收集于西工大硕博论文，未公开,132,袁睿豪,132,,
133,1,,86.629,6.75,2.11,1.04,0,0,3.1,0,0,0,Ti-Al-Zr-Mo-Nb,873,5,1,0,1,0,0,0,0,0,0,0,1,900,1,2,,,873,765,17.1,,,,,,,,,,,收集于西工大硕博论文，未公开,133,袁睿豪,133,,
134,1,,86.629,6.75,2.11,1.04,0,0,3.1,0,0,0,Ti-Al-Zr-Mo-Nb,873,5,1,0,1,0,0,0,0,0,0,0,1,930,1,2,,,875,770,14.5,,,,,,,,,,,收集于西工大硕博论文，未公开,134,袁睿豪,134,,
135,1,,86.629,6.75,2.11,1.04,0,0,3.1,0,0,0,Ti-Al-Zr-Mo-Nb,873,5,1,0,1,0,0,0,0,0,0,0,1,950,1,2,,,874,774,15.8,,,,,,,,,,,收集于西工大硕博论文，未公开,135,袁睿豪,135,,
137,1,,86.629,6.75,2.11,1.04,0,0,3.1,0,0,0,Ti-Al-Zr-Mo-Nb,873,5,1,0,1,0,0,0,0,0,0,0,1,930,1,1,,,990,850,13.4,,,,,,,,,,,收集于西工大硕博论文，未公开,137,袁睿豪,137,,
138,1,,86.629,6.75,2.11,1.04,0,0,3.1,0,0,0,Ti-Al-Zr-Mo-Nb,873,5,1,0,1,0,0,0,0,0,0,0,1,950,1,1,,,1031,883,12.6,,,,,,,,,,,收集于西工大硕博论文，未公开,138,袁睿豪,138,,
139,1,,86.629,6.75,2.11,1.04,0,0,3.1,0,0,0,Ti-Al-Zr-Mo-Nb,873,5,1,0,1,0,0,0,0,0,0,0,1,965,1,1,,,1037,891,12.7,,,,,,,,,,,收集于西工大硕博论文，未公开,139,袁睿豪,139,,
140,1,,86.629,6.75,2.11,1.04,0,0,3.1,0,0,0,Ti-Al-Zr-Mo-Nb,873,5,1,0,1,0,0,0,0,0,0,0,1,900,1,2,,,894,783,17.5,,,,,,,,,,,收集于西工大硕博论文，未公开,140,袁睿豪,140,,
141,1,,86.629,6.75,2.11,1.04,0,0,3.1,0,0,0,Ti-Al-Zr-Mo-Nb,873,5,1,0,1,0,0,0,0,0,0,0,1,930,1,2,,,864,743,14.8,,,,,,,,,,,收集于西工大硕博论文，未公开,141,袁睿豪,141,,
142,1,,86.629,6.75,2.11,1.04,0,0,3.1,0,0,0,Ti-Al-Zr-Mo-Nb,873,5,1,0,1,0,0,0,0,0,0,0,1,950,1,2,,,857,755,15.6,,,,,,,,,,,收集于西工大硕博论文，未公开,142,袁睿豪,142,,
143,1,,86.629,6.75,2.11,1.04,0,0,3.1,0,0,0,Ti-Al-Zr-Mo-Nb,873,5,1,0,1,0,0,0,0,0,0,0,1,965,1,2,,,896,796,15,,,,,,,,,,,收集于西工大硕博论文，未公开,143,袁睿豪,143,,
129,1,Ti-652 ,86.2,6,0,5,0.5,0,0,0,0,2,Ti-Al-Mo-V-Sn,918,5,0,1,3,0,0,0,1,990,1,3,1,700,2,2,,,1125,927,12.5,,,,,,39.83,,,,,Dot-dash grain boundary α: A new strategy for improving impact toughness of dual-phase Ti-652 alloy,33,常海峰,Dot-dash grain boundary α: A new strategy for improving impact toughness of dual-phase Ti-652 alloy,张闫,0.3Si
130,1,Ti-652 ,86.2,6,0,5,0.5,0,0,0,0,2,Ti-Al-Mo-V-Sn,918,5,0,1,3,0,0,0,1,600,2,2,0,0,0,0,,,1231,1060,19.3,,,,,,56.03,,,,,Dot-dash grain boundary α: A new strategy for improving impact toughness of dual-phase Ti-652 alloy,33,常海峰,Dot-dash grain boundary α: A new strategy for improving impact toughness of dual-phase Ti-652 alloy,张闫,0.3Si
131,1,Ti-652 ,86.2,6,0,5,0.5,0,0,0,0,2,Ti-Al-Mo-V-Sn,918,5,0,1,3,0,0,0,1,955,1,1,1,910,1,2,,,1197,1055,14.9,,,,,,62.26,,,,,Dot-dash grain boundary α: A new strategy for improving impact toughness of dual-phase Ti-652 alloy,33,常海峰,Dot-dash grain boundary α: A new strategy for improving impact toughness of dual-phase Ti-652 alloy,张闫,0.3Si
163,0,,86.7,4.8,4.2,2,0,0,0,0,0,2.3,Ti-Al-Zr-Mo-Sn,921,5,0,0,3,1,0,50,1,950,1,2,1,590,8,2,,,,,,,,,,,,,33.2,,,Effect of germanium and silicon additions on the mechanical properties of a near-α titanium alloy,41,常海峰,163,,无可用性能
164,0,,85.8,4.8,4.1,2,0,0,0,0,0,2.2,Ti-Al-Zr-Mo-Sn,921,5,0,0,3,1,0,50,1,950,1,2,1,590,8,2,,,,,,,,,,,,,16.6,,,Effect of germanium and silicon additions on the mechanical properties of a near-α titanium alloy,41,常海峰,164,,无可用性能
165,0,,82.4,5,4,2.1,0,0,0,0,0,2.4,Ti-Al-Zr-Mo-Sn,921,5,0,0,3,1,0,50,1,950,1,2,1,590,8,2,,,,,,,,,,,,,6.3,,,Effect of germanium and silicon additions on the mechanical properties of a near-α titanium alloy,41,常海峰,165,,无可用性能
175,1,,88,5.7,1.2,3.8,0,0,0,0,0,1.3,Ti-Al-Zr-Mo-Sn,921,5,0,1,2,0,0,0,1,940,1,1,1,700,1,2,,,1040,970,15,5,,,,,,,510,,,Mechanical behavior and impact toughness of the ultrafine-grained VT8M-1 alloy,44,常海峰,Mechanical behavior and impact toughness of the ultrafine-grained VT8M-1 alloy,张闫,冲击韧性是KCV
176,1,,88,5.7,1.2,3.8,0,0,0,0,0,1.3,Ti-Al-Zr-Mo-Sn,921,5,0,0,0,0,0,0,1,940,0,1,0,0,0,0,,,1150,1080,10,1.3,,,,,,,254,,,Mechanical behavior and impact toughness of the ultrafine-grained VT8M-1 alloy,44,常海峰,176,,
177,1,,88,5.7,1.2,3.8,0,0,0,0,0,1.3,Ti-Al-Zr-Mo-Sn,921,5,0,0,0,0,0,0,1,940,0,1,0,0,0,0,,,1230,1150,11,3.8,,,,,,,246,,,Mechanical behavior and impact toughness of the ultrafine-grained VT8M-1 alloy,44,常海峰,177,,
43,1,,81.3,6.5,4,5,0,0,0,0,0,2,Ti-Al-Zr-Mo-Sn,921,5,1,0,1,0,0,0,1,958,2,2,1,550,6,2,,,1292,1135.5,11,,,,,,,,,,,收集于西工大硕博论文，未公开,43,袁睿豪,43,,
44,1,,81.3,6.5,4,5,0,0,0,0,0,2,Ti-Al-Zr-Mo-Sn,921,5,1,0,1,0,0,0,1,958,2,2,1,520,6,2,,,1261.5,1099,14,,,,,,,,,,,收集于西工大硕博论文，未公开,44,袁睿豪,44,,
45,1,,81.3,6.5,4,5,0,0,0,0,0,2,Ti-Al-Zr-Mo-Sn,921,5,1,0,1,0,0,0,1,958,2,2,1,540,6,2,,,1279,1171.5,13,,,,,,,,,,,收集于西工大硕博论文，未公开,45,袁睿豪,45,,
46,1,,81.3,6.5,4,5,0,0,0,0,0,2,Ti-Al-Zr-Mo-Sn,921,5,1,0,1,0,0,0,1,958,2,2,1,560,6,2,,,1276.5,1130,15.3,,,,,,,,,,,收集于西工大硕博论文，未公开,46,袁睿豪,46,,
47,1,,81.3,6.5,4,5,0,0,0,0,0,2,Ti-Al-Zr-Mo-Sn,921,5,1,0,1,0,0,0,1,958,2,2,1,580,6,2,,,1268,1124,14,,,,,,,,,,,收集于西工大硕博论文，未公开,47,袁睿豪,47,,
48,1,,81.3,6.5,4,5,0,0,0,0,0,2,Ti-Al-Zr-Mo-Sn,921,5,1,0,1,0,0,0,1,958,2,2,1,600,6,2,,,1293,1129.5,13.5,,,,,,,,,,,收集于西工大硕博论文，未公开,48,袁睿豪,48,,
49,1,,83.52,6.44,3.62,3.94,0,0,0,0,0,1.68,Ti-Al-Zr-Mo-Sn,921,5,1,0,2,1,880,60,0,0,0,0,0,0,0,0,,,1217.71,1131.86,10.6775,,,,,,,,,,,收集于西工大硕博论文，未公开,49,袁睿豪,49,,
50,1,,83.52,6.44,3.62,3.94,0,0,0,0,0,1.68,Ti-Al-Zr-Mo-Sn,921,5,1,0,2,1,910,60,0,0,0,0,0,0,0,0,,,1086.32,1030.36,14.1265,,,,,,,,,,,收集于西工大硕博论文，未公开,50,袁睿豪,50,,
51,1,,83.52,6.44,3.62,3.94,0,0,0,0,0,1.68,Ti-Al-Zr-Mo-Sn,921,5,1,0,2,1,940,60,1,900,1,2,0,0,0,0,,,1192,1123.5,12,,,,,,,,,,,收集于西工大硕博论文，未公开,51,袁睿豪,51,,
53,1,,83.52,6.44,3.62,3.94,0,0,0,0,0,1.68,Ti-Al-Zr-Mo-Sn,921,5,1,0,2,1,940,60,1,930,1,1,0,0,0,0,,,1580.5,1472.5,4.75,,,,,,,,,,,收集于西工大硕博论文，未公开,53,袁睿豪,53,,
56,1,,83.52,6.44,3.62,3.94,0,0,0,0,0,1.68,Ti-Al-Zr-Mo-Sn,921,5,1,0,2,1,940,60,1,950,1,2,0,0,0,0,,,1193.5,1029,7,,,,,,,,,,,收集于西工大硕博论文，未公开,56,袁睿豪,56,,
57,1,,83.52,6.44,3.62,3.94,0,0,0,0,0,1.68,Ti-Al-Zr-Mo-Sn,921,5,1,0,2,1,960,60,1,900,1,2,1,600,6,2,,,1163.16,1069.25,14.0883,,,,,,,,,,,收集于西工大硕博论文，未公开,57,袁睿豪,57,,
58,1,,83.52,6.44,3.62,3.94,0,0,0,0,0,1.68,Ti-Al-Zr-Mo-Sn,921,5,1,0,2,1,990,60,1,900,1,2,1,600,6,2,,,1180.24,1076.36,9.92977,,,,,,,,,,,收集于西工大硕博论文，未公开,58,袁睿豪,58,,
59,1,,83.52,6.44,3.62,3.94,0,0,0,0,0,1.68,Ti-Al-Zr-Mo-Sn,921,5,1,0,2,1,1005,60,1,900,1,2,1,600,6,2,,,1170.28,1086.32,12.206,,,,,,,,,,,收集于西工大硕博论文，未公开,59,袁睿豪,59,,
60,1,,83.52,6.44,3.62,3.94,0,0,0,0,0,1.68,Ti-Al-Zr-Mo-Sn,921,5,1,0,2,1,940,20,1,900,1,2,1,600,6,2,,,1158,1078,11.75,,,,,,,,,,,收集于西工大硕博论文，未公开,60,袁睿豪,60,,
61,1,,83.52,6.44,3.62,3.94,0,0,0,0,0,1.68,Ti-Al-Zr-Mo-Sn,921,5,1,0,2,1,940,40,1,900,1,2,1,600,6,2,,,1158.5,1068,12.75,,,,,,,,,,,收集于西工大硕博论文，未公开,61,袁睿豪,61,,
62,1,,85.7,6.81,2.25,2.1,0,0,0,0,0,2,Ti-Al-Zr-Mo-Sn,921,5,1,0,2,1,1050,0,0,0,0,0,0,0,0,0,,,1187.39,1059.57,9.23315,,,,,,,,,,,收集于西工大硕博论文，未公开,62,袁睿豪,62,,
63,1,,85.7,6.81,2.25,2.1,0,0,0,0,0,2,Ti-Al-Zr-Mo-Sn,921,5,1,0,2,1,1050,25,0,0,0,0,0,0,0,0,,,1191.29,1073.05,13.0333,,,,,,,,,,,收集于西工大硕博论文，未公开,63,袁睿豪,63,,
64,1,,85.7,6.81,2.25,2.1,0,0,0,0,0,2,Ti-Al-Zr-Mo-Sn,921,5,1,0,2,1,1050,45,0,0,0,0,0,0,0,0,,,1200,1083.47,13.36,,,,,,,,,,,收集于西工大硕博论文，未公开,64,袁睿豪,64,,
65,1,,85.7,6.81,2.25,2.1,0,0,0,0,0,2,Ti-Al-Zr-Mo-Sn,921,5,1,0,2,1,1050,80,0,0,0,0,0,0,0,0,,,1258.7,1151.76,15.1442,,,,,,,,,,,收集于西工大硕博论文，未公开,65,袁睿豪,65,,
202,1,,86.4,6,4,0.4,0,0,0,0,0,2.75,Ti-Al-Zr-Mo-Sn,921,5,1,0,1,0,0,0,1,950,1,1,1,650,6,2,,,1026,922,3.7,,,,,,,,,,,收集于西工大硕博论文，未公开,202,袁睿豪,202,,
288,1,,85.9,6,4,2,0,0,0,0,0,2,Ti-Al-Zr-Mo-Sn,921,5,1,0,1,0,0,0,1,900,1,2,1,550,8,2,,,1045.31,,17.2872,,,,,,,,,,,收集于西工大硕博论文，未公开,288,袁睿豪,288,,
289,1,,85.9,6,4,2,0,0,0,0,0,2,Ti-Al-Zr-Mo-Sn,921,5,1,0,1,0,0,0,1,900,1,2,1,600,8,2,,,1060.13,,16.6689,,,,,,,,,,,收集于西工大硕博论文，未公开,289,袁睿豪,289,,
290,1,,85.9,6,4,2,0,0,0,0,0,2,Ti-Al-Zr-Mo-Sn,921,5,1,0,1,0,0,0,1,900,1,2,1,650,8,2,,,1044.27,,13.7321,,,,,,,,,,,收集于西工大硕博论文，未公开,290,袁睿豪,290,,
291,1,,85.9,6,4,2,0,0,0,0,0,2,Ti-Al-Zr-Mo-Sn,921,5,1,0,1,0,0,0,1,950,1,2,1,550,8,2,,,1049,,17.0888,,,,,,,,,,,收集于西工大硕博论文，未公开,291,袁睿豪,291,,
292,1,,85.9,6,4,2,0,0,0,0,0,2,Ti-Al-Zr-Mo-Sn,921,5,1,0,1,0,0,0,1,950,1,2,1,600,8,2,,,1050.34,,16.1925,,,,,,,,,,,收集于西工大硕博论文，未公开,292,袁睿豪,292,,
293,1,,85.9,6,4,2,0,0,0,0,0,2,Ti-Al-Zr-Mo-Sn,921,5,1,0,1,0,0,0,1,950,1,2,1,650,8,2,,,1044.65,,13.0086,,,,,,,,,,,收集于西工大硕博论文，未公开,293,袁睿豪,293,,
294,1,,85.9,6,4,2,0,0,0,0,0,2,Ti-Al-Zr-Mo-Sn,921,5,1,0,1,0,0,0,1,980,1,2,1,550,8,2,,,1077.53,,13.6069,,,,,,,,,,,收集于西工大硕博论文，未公开,294,袁睿豪,294,,
295,1,,85.9,6,4,2,0,0,0,0,0,2,Ti-Al-Zr-Mo-Sn,921,5,1,0,1,0,0,0,1,980,1,2,1,600,8,2,,,1052.87,,15.1525,,,,,,,,,,,收集于西工大硕博论文，未公开,295,袁睿豪,295,,
296,1,,85.9,6,4,2,0,0,0,0,0,2,Ti-Al-Zr-Mo-Sn,921,5,1,0,1,0,0,0,1,980,1,2,1,650,8,2,,,1075.77,,11.2886,,,,,,,,,,,收集于西工大硕博论文，未公开,296,袁睿豪,296,,
297,1,,85.9,6,4,2,0,0,0,0,0,2,Ti-Al-Zr-Mo-Sn,921,5,1,0,1,0,0,0,1,1000,1,2,1,550,8,2,,,1026.78,,11.3578,,,,,,,,,,,收集于西工大硕博论文，未公开,297,袁睿豪,297,,
298,1,,85.9,6,4,2,0,0,0,0,0,2,Ti-Al-Zr-Mo-Sn,921,5,1,0,1,0,0,0,1,1000,1,2,1,600,8,2,,,1047.5,,8.60658,,,,,,,,,,,收集于西工大硕博论文，未公开,298,袁睿豪,298,,
299,1,,85.9,6,4,2,0,0,0,0,0,2,Ti-Al-Zr-Mo-Sn,921,5,1,0,1,0,0,0,1,1000,1,2,1,650,8,2,,,1036.11,,6.81332,,,,,,,,,,,收集于西工大硕博论文，未公开,299,袁睿豪,299,,
300,1,,85.9,6,4,2,0,0,0,0,0,2,Ti-Al-Zr-Mo-Sn,921,5,1,0,1,0,0,0,1,1030,1,2,1,550,8,2,,,1030.44,,8.58659,,,,,,,,,,,收集于西工大硕博论文，未公开,300,袁睿豪,300,,
301,1,,85.9,6,4,2,0,0,0,0,0,2,Ti-Al-Zr-Mo-Sn,921,5,1,0,1,0,0,0,1,1030,1,2,1,600,8,2,,,1043.4,,7.75179,,,,,,,,,,,收集于西工大硕博论文，未公开,301,袁睿豪,301,,
302,1,,85.9,6,4,2,0,0,0,0,0,2,Ti-Al-Zr-Mo-Sn,921,5,1,0,1,0,0,0,1,1030,1,2,1,650,8,2,,,1029.2,,7.25761,,,,,,,,,,,收集于西工大硕博论文，未公开,302,袁睿豪,302,,
166,0,,88.39,6.9,1.6,3.08,0,0,0,0,0.03,0,Ti-Al-Zr-Mo-Fe,963,5,0,0,0,0,0,0,0,0,0,0,0,0,0,0,,,,,,,,,,,,,,,,Study on the microstructure and impact toughness of TC11 titanium alloy by a novel electromagnetic shocking treatment,42,常海峰,166,,无可用性能
167,0,,88.39,6.9,1.6,3.08,0,0,0,0,0.03,0,Ti-Al-Zr-Mo-Fe,963,5,0,0,0,0,0,0,0,0,0,0,0,0,0,0,,,,,,,,,,,,,,,,Study on the microstructure and impact toughness of TC11 titanium alloy by a novel electromagnetic shocking treatment,42,常海峰,167,,无可用性能
168,0,,88.39,6.9,1.6,3.08,0,0,0,0,0.03,0,Ti-Al-Zr-Mo-Fe,963,5,0,0,0,0,0,0,0,0,0,0,0,0,0,0,,,,,,,,,,,,,,,,Study on the microstructure and impact toughness of TC11 titanium alloy by a novel electromagnetic shocking treatment,42,常海峰,168,,无可用性能
169,1,,89.035,6.2,0.02,0,4.3,0,0,0,0.16,0,Ti-Al-Zr-V-Fe,966,5,0,1,2,0,0,0,1,870,1,1,1,675,4,2,,,965,900,17,8.5,,,,,,,540,,,Mechanical behavior and impact toughness of the ultrafine-grained Grade 5 Ti alloy processed by ECAP,43,常海峰,Mechanical behavior and impact toughness of the ultrafine-grained Grade 5 Ti alloy processed by ECAP,张闫,0.039Si
170,0,,89.035,6.2,0.02,0,4.3,0,0,0,0.16,0,Ti-Al-Zr-V-Fe,966,5,0,1,4,0,0,0,0,0,0,0,1,500,1,2,,,1435,1360,9,1.7,,,,,,,150,,,Mechanical behavior and impact toughness of the ultrafine-grained Grade 5 Ti alloy processed by ECAP,43,常海峰,170,张闫,0.039Si，唯一extrution初态
171,1,,89.035,6.2,0.02,0,4.3,0,0,0,0.16,0,Ti-Al-Zr-V-Fe,966,5,0,1,3,0,0,0,0,0,0,0,0,0,0,0,,,1220,1180,16,9,,,,,,,320,,,Mechanical behavior and impact toughness of the ultrafine-grained Grade 5 Ti alloy processed by ECAP,43,常海峰,171,张闫,0.039Si
398,1,,68.82,9.93,17.62,0,3.15,0,0,0,0.48,0,Ti-Al-Zr-V-Fe,966,5,1,0,2,0,0,0,0,0,0,2,0,0,0,0,92,,,1299,,,,,,,,,,,,A compilation of experimental dataon the mechanical properties and microstructural features of Ti-alloys,398,袁睿豪,398,,
399,1,,68.32,9.93,17.63,0,3.16,0,0,0,0.96,0,Ti-Al-Zr-V-Fe,966,5,1,0,2,0,0,0,0,0,0,2,0,0,0,0,100,,,1421,,,,,,,,,,,,A compilation of experimental dataon the mechanical properties and microstructural features of Ti-alloys,399,袁睿豪,399,,
400,1,,67.81,9.94,17.64,0,3.16,0,0,0,1.44,0,Ti-Al-Zr-V-Fe,966,5,1,0,2,0,0,0,0,0,0,2,0,0,0,0,96,,,1553,,,,,,,,,,,,A compilation of experimental dataon the mechanical properties and microstructural features of Ti-alloys,400,袁睿豪,400,,
401,1,,67.31,9.95,17.66,0,3.16,0,0,0,1.92,0,Ti-Al-Zr-V-Fe,966,5,1,0,2,0,0,0,0,0,0,2,0,0,0,0,103,,,1399,,,,,,,,,,,,A compilation of experimental dataon the mechanical properties and microstructural features of Ti-alloys,401,袁睿豪,401,,
402,1,,66.8,9.96,17.67,0,3.16,0,0,0,2.41,0,Ti-Al-Zr-V-Fe,966,5,1,0,2,0,0,0,0,0,0,2,0,0,0,0,79,,,1068,,,,,,,,,,,,A compilation of experimental dataon the mechanical properties and microstructural features of Ti-alloys,402,袁睿豪,402,,
1,1,,84.68,3.01,0,6.63,0,0,2.8,2.65,0,0,Ti-Al-Mo-Nb-Cr,974,5,1,0,1,0,0,0,1,880,0.5,1,0,0,0,0,,,903,687,24,,,,,,,,,,,收集于西工大硕博论文，未公开,1,袁睿豪,1,,
2,1,,84.68,3.01,0,6.63,0,0,2.8,2.65,0,0,Ti-Al-Mo-Nb-Cr,974,5,1,0,1,0,0,0,1,820,0.5,1,0,0,0,0,,,965,811,10.9,,,,,,,,,,,收集于西工大硕博论文，未公开,2,袁睿豪,2,,
3,1,,84.68,3.01,0,6.63,0,0,2.8,2.65,0,0,Ti-Al-Mo-Nb-Cr,974,5,1,0,1,0,0,0,1,880,0.5,1,1,530,6,2,,,1311,987,2.1,,,,,,,,,,,收集于西工大硕博论文，未公开,3,袁睿豪,3,,
4,1,,84.68,3.01,0,6.63,0,0,2.8,2.65,0,0,Ti-Al-Mo-Nb-Cr,974,5,1,0,1,0,0,0,1,820,0.5,1,1,530,6,2,,,1296,963,4.7,,,,,,,,,,,收集于西工大硕博论文，未公开,4,袁睿豪,4,,
5,1,,82.19,4.22,0,6.62,0,0,2.86,3.9,0,0,Ti-Al-Mo-Nb-Cr,974,5,1,0,1,0,0,0,1,890,0.5,1,0,0,0,0,,,893,726,19.5,,,,,,,,,,,收集于西工大硕博论文，未公开,5,袁睿豪,5,,
6,1,,82.19,4.22,0,6.62,0,0,2.86,3.9,0,0,Ti-Al-Mo-Nb-Cr,974,5,1,0,1,0,0,0,1,830,0.5,1,0,0,0,0,,,942,908,9.1,,,,,,,,,,,收集于西工大硕博论文，未公开,6,袁睿豪,6,,
7,1,,82.19,4.22,0,6.62,0,0,2.86,3.9,0,0,Ti-Al-Mo-Nb-Cr,974,5,1,0,1,0,0,0,1,890,0.5,1,1,540,6,2,,,1378,1058,1.5,,,,,,,,,,,收集于西工大硕博论文，未公开,7,袁睿豪,7,,
8,1,,82.19,4.22,0,6.62,0,0,2.86,3.9,0,0,Ti-Al-Mo-Nb-Cr,974,5,1,0,1,0,0,0,1,830,0.5,1,1,540,6,2,,,1308,1094,5.2,,,,,,,,,,,收集于西工大硕博论文，未公开,8,袁睿豪,8,,
18,1,,88.21,5.13,2.87,0,3.03,0,0,0.76,0,0,Ti-Al-Zr-V-Cr,982,5,1,0,2,0,0,0,1,700,1,2,0,0,0,0,,,878.652,847.191,17.7578,,,,,,,,,,,收集于西工大硕博论文，未公开,18,袁睿豪,18,,
26,1,,88.21,5.13,2.87,0,3.03,0,0,0.76,0,0,Ti-Al-Zr-V-Cr,982,5,1,0,2,1,950,0,1,700,1,2,0,0,0,0,,,973.764,942.075,14.2573,,,,,,,,,,,收集于西工大硕博论文，未公开,26,袁睿豪,26,,
29,1,,88.21,5.13,2.87,0,3.03,0,0,0.76,0,0,Ti-Al-Zr-V-Cr,982,5,1,0,2,1,890,0,1,700,1,2,0,0,0,0,,,961.477,893.921,15.7849,,,,,,,,,,,收集于西工大硕博论文，未公开,29,袁睿豪,29,,
32,1,,88.21,5.13,2.87,0,3.03,0,0,0.76,0,0,Ti-Al-Zr-V-Cr,982,5,1,0,2,1,840,0,1,700,1,2,0,0,0,0,,,1023.63,1007.72,13.2879,,,,,,,,,,,收集于西工大硕博论文，未公开,32,袁睿豪,32,,
19,1,,88.21,5.13,2.87,0,3.03,0,0,0.76,0,0,Ti-Al-Zr-V-Cr,982,5,1,0,2,0,0,0,1,800,1,2,0,0,0,0,,,862.921,820.225,19.1031,,,,,,,,,,,收集于西工大硕博论文，未公开,19,袁睿豪,19,,
27,1,,88.21,5.13,2.87,0,3.03,0,0,0.76,0,0,Ti-Al-Zr-V-Cr,982,5,1,0,2,1,950,0,1,800,1,2,0,0,0,0,,,945.313,892.164,17.6014,,,,,,,,,,,收集于西工大硕博论文，未公开,27,袁睿豪,27,,
30,1,,88.21,5.13,2.87,0,3.03,0,0,0.76,0,0,Ti-Al-Zr-V-Cr,982,5,1,0,2,1,890,0,1,800,1,2,0,0,0,0,,,880.614,771.594,18.9732,,,,,,,,,,,收集于西工大硕博论文，未公开,30,袁睿豪,30,,
33,1,,88.21,5.13,2.87,0,3.03,0,0,0.76,0,0,Ti-Al-Zr-V-Cr,982,5,1,0,2,1,840,0,1,800,1,2,0,0,0,0,,,964.53,949.901,14.9915,,,,,,,,,,,收集于西工大硕博论文，未公开,33,袁睿豪,33,,
20,1,,88.21,5.13,2.87,0,3.03,0,0,0.76,0,0,Ti-Al-Zr-V-Cr,982,5,1,0,2,0,0,0,1,900,1,2,0,0,0,0,,,856.18,786.517,19.3722,,,,,,,,,,,收集于西工大硕博论文，未公开,20,袁睿豪,20,,
28,1,,88.21,5.13,2.87,0,3.03,0,0,0.76,0,0,Ti-Al-Zr-V-Cr,982,5,1,0,2,1,950,0,1,900,1,2,0,0,0,0,,,934.751,864.73,17.8843,,,,,,,,,,,收集于西工大硕博论文，未公开,28,袁睿豪,28,,
31,1,,88.21,5.13,2.87,0,3.03,0,0,0.76,0,0,Ti-Al-Zr-V-Cr,982,5,1,0,2,1,890,0,1,900,1,2,0,0,0,0,,,870.372,746.005,17.2077,,,,,,,,,,,收集于西工大硕博论文，未公开,31,袁睿豪,31,,
34,1,,88.21,5.13,2.87,0,3.03,0,0,0.76,0,0,Ti-Al-Zr-V-Cr,982,5,1,0,2,1,840,0,1,900,1,2,0,0,0,0,,,969.712,935.354,15.3322,,,,,,,,,,,收集于西工大硕博论文，未公开,34,袁睿豪,34,,
21,1,,88.21,5.13,2.87,0,3.03,0,0,0.76,0,0,Ti-Al-Zr-V-Cr,982,5,1,0,2,0,0,0,1,950,1,2,0,0,0,0,,,874.157,730.337,15.6054,,,,,,,,,,,收集于西工大硕博论文，未公开,21,袁睿豪,21,,
35,1,,88.21,5.13,2.87,0,3.03,0,0,0.76,0,0,Ti-Al-Zr-V-Cr,982,5,1,0,2,1,840,0,1,950,1,2,0,0,0,0,,,912.817,833.269,13.1175,,,,,,,,,,,收集于西工大硕博论文，未公开,35,袁睿豪,35,,
22,1,,87.57,4.97,2.83,0,3.11,0,0,1.52,0,0,Ti-Al-Zr-V-Cr,982,5,1,0,1,0,0,0,1,700,1,2,0,0,0,0,,,901.267,865.711,18.4821,,,,,,,,,,,收集于西工大硕博论文，未公开,22,袁睿豪,22,,
23,1,,87.57,4.97,2.83,0,3.11,0,0,1.52,0,0,Ti-Al-Zr-V-Cr,982,5,1,0,1,0,0,0,1,800,1,2,0,0,0,0,,,903.826,843.803,19.0179,,,,,,,,,,,收集于西工大硕博论文，未公开,23,袁睿豪,23,,
24,1,,87.57,4.97,2.83,0,3.11,0,0,1.52,0,0,Ti-Al-Zr-V-Cr,982,5,1,0,1,0,0,0,1,900,1,2,0,0,0,0,,,893.018,806.339,18.75,,,,,,,,,,,收集于西工大硕博论文，未公开,24,袁睿豪,24,,
25,1,,87.57,4.97,2.83,0,3.11,0,0,1.52,0,0,Ti-Al-Zr-V-Cr,982,5,1,0,1,0,0,0,1,950,1,2,0,0,0,0,,,883.164,727.65,18.2143,,,,,,,,,,,收集于西工大硕博论文，未公开,25,袁睿豪,25,,
165,1,,84.62,5.21,0,4.06,0,0,0,4.05,0,2.06,Ti-Al-Mo-Cr-Sn,1000,5,1,0,3,1,883,30,1,800,4,1,1,640,8,2,,,1265,1230.5,9.5,,,,,,,,,,,收集于西工大硕博论文，未公开,165,袁睿豪,165,,
166,1,,84.62,5.21,0,4.06,0,0,0,4.05,0,2.06,Ti-Al-Mo-Cr-Sn,1000,5,1,0,3,1,883,30,1,800,4,1,1,640,8,2,,,1287.5,1250,9.25,,,,,,,,,,,收集于西工大硕博论文，未公开,166,袁睿豪,166,,
167,1,,84.62,5.21,0,4.06,0,0,0,4.05,0,2.06,Ti-Al-Mo-Cr-Sn,1000,5,1,0,1,1,908,60,1,800,4,1,1,640,8,2,,,1220,1184.5,11.75,,,,,,,,,,,收集于西工大硕博论文，未公开,167,袁睿豪,167,,
168,1,,84.62,5.21,0,4.06,0,0,0,4.05,0,2.06,Ti-Al-Mo-Cr-Sn,1000,5,1,0,1,1,918,60,1,800,4,1,1,640,8,2,,,1208,1176,12.25,,,,,,,,,,,收集于西工大硕博论文，未公开,168,袁睿豪,168,,
169,1,,84.62,5.21,0,4.06,0,0,0,4.05,0,2.06,Ti-Al-Mo-Cr-Sn,1000,5,1,0,1,1,928,60,1,800,4,1,1,640,8,2,,,1256.5,1224.5,9.75,,,,,,,,,,,收集于西工大硕博论文，未公开,169,袁睿豪,169,,
170,1,,84.62,5.21,0,4.06,0,0,0,4.05,0,2.06,Ti-Al-Mo-Cr-Sn,1000,5,1,0,1,1,918,30,1,800,4,1,1,640,8,2,,,1212.5,1178,12.75,,,,,,,,,,,收集于西工大硕博论文，未公开,170,袁睿豪,170,,
171,1,,84.62,5.21,0,4.06,0,0,0,4.05,0,2.06,Ti-Al-Mo-Cr-Sn,1000,5,1,0,1,1,918,45,1,800,4,1,1,640,8,2,,,1258,1226.5,12,,,,,,,,,,,收集于西工大硕博论文，未公开,171,袁睿豪,171,,
172,1,,84.62,5.21,0,4.06,0,0,0,4.05,0,2.06,Ti-Al-Mo-Cr-Sn,1000,5,1,0,1,1,918,60,1,800,4,1,1,620,8,2,,,1296.5,1259.5,10.5,,,,,,,,,,,收集于西工大硕博论文，未公开,172,袁睿豪,172,,
173,1,,84.62,5.21,0,4.06,0,0,0,4.05,0,2.06,Ti-Al-Mo-Cr-Sn,1000,5,1,0,1,1,918,60,1,800,4,1,1,680,8,2,,,1176,1151.5,15,,,,,,,,,,,收集于西工大硕博论文，未公开,173,袁睿豪,173,,
317,1,,91.5,4,0,1.5,2,0,0,0,1,0,Ti-Al-Mo-V-Fe,1009,5,1,0,1,0,0,0,1,750,3,2,0,0,0,0,,,927,864,20,,,,,,,,,,,收集于西工大硕博论文，未公开,317,袁睿豪,317,,
318,1,,91.5,4,0,1.5,2,0,0,0,1,0,Ti-Al-Mo-V-Fe,1009,5,1,0,1,0,0,0,1,800,3,2,0,0,0,0,,,971,896,19,,,,,,,,,,,收集于西工大硕博论文，未公开,318,袁睿豪,318,,
319,1,,91.5,4,0,1.5,2,0,0,0,1,0,Ti-Al-Mo-V-Fe,1009,5,1,0,1,0,0,0,1,850,3,2,0,0,0,0,,,991,902,19.4,,,,,,,,,,,收集于西工大硕博论文，未公开,319,袁睿豪,319,,
320,1,,91.5,4,0,1.5,2,0,0,0,1,0,Ti-Al-Mo-V-Fe,1009,5,1,0,1,0,0,0,1,870,3,2,0,0,0,0,,,977,896,21,,,,,,,,,,,收集于西工大硕博论文，未公开,320,袁睿豪,320,,
321,1,,91.5,4,0,1.5,2,0,0,0,1,0,Ti-Al-Mo-V-Fe,1009,5,1,0,1,0,0,0,1,900,3,2,0,0,0,0,,,998,897,11.1,,,,,,,,,,,收集于西工大硕博论文，未公开,321,袁睿豪,321,,
322,1,,91.5,4,0,1.5,2,0,0,0,1,0,Ti-Al-Mo-V-Fe,1009,5,1,0,1,0,0,0,1,850,3,3,0,0,0,0,,,909,855,23,,,,,,,,,,,收集于西工大硕博论文，未公开,322,袁睿豪,322,,
323,1,,91.5,4,0,1.5,2,0,0,0,1,0,Ti-Al-Mo-V-Fe,1009,5,1,0,1,0,0,0,1,870,3,3,0,0,0,0,,,911,849,23,,,,,,,,,,,收集于西工大硕博论文，未公开,323,袁睿豪,323,,
324,1,,91.5,4,0,1.5,2,0,0,0,1,0,Ti-Al-Mo-V-Fe,1009,5,1,0,1,0,0,0,1,980,3,3,0,0,0,0,,,906,819,10.5,,,,,,,,,,,收集于西工大硕博论文，未公开,324,袁睿豪,324,,
325,1,,92.5,4,0,0.5,2,0,0,0,1,0,Ti-Al-Mo-V-Fe,1009,5,1,0,1,0,0,0,1,750,3,2,0,0,0,0,,,,863.156,18.286,,,,,,,,,,,收集于西工大硕博论文，未公开,325,袁睿豪,325,,
326,1,,92.5,4,0,0.5,2,0,0,0,1,0,Ti-Al-Mo-V-Fe,1009,5,1,0,1,0,0,0,1,800,3,2,0,0,0,0,,,,858.433,,,,,,,,,,,,收集于西工大硕博论文，未公开,326,袁睿豪,326,,
327,1,,92.5,4,0,0.5,2,0,0,0,1,0,Ti-Al-Mo-V-Fe,1009,5,1,0,1,0,0,0,1,850,3,2,0,0,0,0,,,,845.186,,,,,,,,,,,,收集于西工大硕博论文，未公开,327,袁睿豪,327,,
328,1,,92,4,0,1,2,0,0,0,1,0,Ti-Al-Mo-V-Fe,1009,5,1,0,1,0,0,0,1,750,3,2,0,0,0,0,,,,863.524,20.2261,,,,,,,,,,,收集于西工大硕博论文，未公开,328,袁睿豪,328,,
329,1,,92,4,0,1,2,0,0,0,1,0,Ti-Al-Mo-V-Fe,1009,5,1,0,1,0,0,0,1,800,3,2,0,0,0,0,,,,872.684,,,,,,,,,,,,收集于西工大硕博论文，未公开,329,袁睿豪,329,,
330,1,,92,4,0,1,2,0,0,0,1,0,Ti-Al-Mo-V-Fe,1009,5,1,0,1,0,0,0,1,850,3,2,0,0,0,0,,,,862.913,,,,,,,,,,,,收集于西工大硕博论文，未公开,330,袁睿豪,330,,
46,1,,84.5,0,0,2,0,2.5,10,0,0,1,Ti-Mo-Ta-Nb-Sn,1023,5,0,0,1,0,0,0,0,0,0,0,0,0,0,0,76,,,,,,,,,,,,,,,,,万鑫泉,,,
47,1,,82.5,0,0,3,0,3,10.5,0,0,1,Ti-Mo-Ta-Nb-Sn,1023,5,0,0,1,0,0,0,0,0,0,0,0,0,0,0,73,,,,,,,,,,,,,,,,,万鑫泉,,,
50,1,,77.8,0,2.8,0,0,2.8,13.8,0,0,2.8,Ti-Zr-Ta-Nb-Sn,1025,5,0,0,1,0,0,0,0,0,0,0,0,0,0,0,47,,,,,,,,,,,,,,,,,万鑫泉,,,
218,1,,80.1,0,1.3,0,0,0.3,14.4,0,0,3.9,Ti-Zr-Ta-Nb-Sn,1025,5,0,0,1,0,0,0,0,0,0,0,0,0,0,0,48.1,,,,,,,,,,,,,,,,,万鑫泉,,,
222,1,,77.8,0,2.8,0,0,2.8,13.9,0,0,2.8,Ti-Zr-Ta-Nb-Sn,1025,5,0,0,1,0,0,0,0,0,0,0,0,0,0,0,47,,,,,,,,,,,,,,,,,万鑫泉,,,
203,1,,86.51,6,3.6,0,0,0.72,0,0,0,2.8,Ti-Al-Zr-Ta-Sn,0,5,1,0,1,0,0,0,1,950,1,1,1,650,6,2,,,990,899,3.9,,,,,,,,,,,收集于西工大硕博论文，未公开,203,袁睿豪,203,,
204,1,,86.86,6,3.6,0,0,0,0.37,0,0,2.8,Ti-Al-Zr-Nb-Sn,0,5,1,0,1,0,0,0,1,950,1,1,1,650,6,2,,,990,898,4.1,,,,,,,,,,,收集于西工大硕博论文，未公开,204,袁睿豪,204,,
479,1,,67.33,0,4.85,0,0,1.75,23.81,0,2.26,0,Ti-Zr-Ta-Nb-Fe,0,5,1,0,2,0,0,0,0,0,0,1,0,0,0,0,81,,,588,,,,,,,,,,,,A compilation of experimental dataon the mechanical properties and microstructural features of Ti-alloys,479,袁睿豪,479,,
484,1,,19,0,21,20,0,21,19,0,0,0,Ti-Zr-Mo-Ta-Nb,0,5,1,0,2,0,0,0,0,0,0,0,0,0,0,0,153,,,1390,,,,,,,,,,,,A compilation of experimental dataon the mechanical properties and microstructural features of Ti-alloys,484,袁睿豪,484,,
499,1,,70,0,6,0,3,12,9,0,0,0,Ti-Zr-V-Ta-Nb,0,5,1,0,2,0,0,0,0,0,0,1,0,0,0,0,71.2,,,849,,,,,,,,,,,,A compilation of experimental dataon the mechanical properties and microstructural features of Ti-alloys,499,袁睿豪,499,,
1,1,TC18,82.67,5.47,0,4.52,4.81,0,0,1.03,1.5,0,Ti-Al-Mo-V-Cr-Fe,1033,6,0,1,3,0,0,0,1,710,2,2,1,500,3,2,,,1219.15,,12.67,,,,,,,,,,10.14024j.cnki.1004-244x.20240905.001,热处理对TC18钛合金组织定量分析及性能影响规律研究,1,刘雨佳,1,张闫,
2,1,TC18,82.67,5.47,0,4.52,4.81,0,0,1.03,1.5,0,Ti-Al-Mo-V-Cr-Fe,1033,6,0,1,3,0,0,0,1,720,2,2,1,500,3,2,,,1234.01,,10.44,,,,,,,,,,10.14024j.cnki.1004-244x.20240905.001,热处理对TC18钛合金组织定量分析及性能影响规律研究,1,刘雨佳,2,张闫,
3,1,TC18,82.67,5.47,0,4.52,4.81,0,0,1.03,1.5,0,Ti-Al-Mo-V-Cr-Fe,1033,6,0,1,3,0,0,0,1,730,2,2,1,500,3,2,,,1241.76,,9.75,,,,,,,,,,10.14024j.cnki.1004-244x.20240905.001,热处理对TC18钛合金组织定量分析及性能影响规律研究,1,刘雨佳,3,张闫,
4,1,TC18,82.67,5.47,0,4.52,4.81,0,0,1.03,1.5,0,Ti-Al-Mo-V-Cr-Fe,1033,6,0,1,3,0,0,0,1,740,2,2,1,500,3,2,,,1276.29,,9,,,,,,,,,,10.14024j.cnki.1004-244x.20240905.001,热处理对TC18钛合金组织定量分析及性能影响规律研究,1,刘雨佳,4,张闫,
5,1,TC18,82.67,5.47,0,4.52,4.81,0,0,1.03,1.5,0,Ti-Al-Mo-V-Cr-Fe,1033,6,0,1,3,0,0,0,1,750,2,2,1,500,3,2,,,1309.59,,6.75,,,,,,,,,,10.14024j.cnki.1004-244x.20240905.001,热处理对TC18钛合金组织定量分析及性能影响规律研究,1,刘雨佳,5,张闫,
6,1,TC18,82.67,5.47,0,4.52,4.81,0,0,1.03,1.5,0,Ti-Al-Mo-V-Cr-Fe,1033,6,0,1,3,0,0,0,1,760,2,2,1,500,3,2,,,1362.37,,4.97,,,,,,,,,,10.14024j.cnki.1004-244x.20240905.001,热处理对TC18钛合金组织定量分析及性能影响规律研究,1,刘雨佳,6,张闫,
7,1,TC18,82.67,5.47,0,4.52,4.81,0,0,1.03,1.5,0,Ti-Al-Mo-V-Cr-Fe,1033,6,0,1,3,0,0,0,1,770,2,2,1,500,3,2,,,1415.95,,4.38,,,,,,,,,,10.14024j.cnki.1004-244x.20240905.001,热处理对TC18钛合金组织定量分析及性能影响规律研究,1,刘雨佳,7,张闫,
8,1,TC18,82.67,5.47,0,4.52,4.81,0,0,1.03,1.5,0,Ti-Al-Mo-V-Cr-Fe,1033,6,0,1,3,0,0,0,1,780,2,2,1,500,3,2,,,1436.27,,3.46,,,,,,,,,,10.14024j.cnki.1004-244x.20240905.001,热处理对TC18钛合金组织定量分析及性能影响规律研究,1,刘雨佳,8,张闫,
9,1,TC18,82.67,5.47,0,4.52,4.81,0,0,1.03,1.5,0,Ti-Al-Mo-V-Cr-Fe,1033,6,0,1,3,0,0,0,1,790,2,2,1,500,3,2,,,1446.05,,3.27,,,,,,,,,,10.14024j.cnki.1004-244x.20240905.001,热处理对TC18钛合金组织定量分析及性能影响规律研究,1,刘雨佳,9,张闫,
10,1,TC18,82.67,5.47,0,4.52,4.81,0,0,1.03,1.5,0,Ti-Al-Mo-V-Cr-Fe,1033,6,0,1,3,0,0,0,1,800,2,2,1,500,3,2,,,1454.21,,3.54,,,,,,,,,,10.14024j.cnki.1004-244x.20240905.001,热处理对TC18钛合金组织定量分析及性能影响规律研究,1,刘雨佳,10,张闫,
11,1,TC18,82.67,5.47,0,4.52,4.81,0,0,1.03,1.5,0,Ti-Al-Mo-V-Cr-Fe,1033,6,0,1,3,0,0,0,1,810,2,2,1,500,3,2,,,1460.74,,3.58,,,,,,,,,,10.14024j.cnki.1004-244x.20240905.001,热处理对TC18钛合金组织定量分析及性能影响规律研究,1,刘雨佳,11,张闫,
12,1,TC18,82.67,5.47,0,4.52,4.81,0,0,1.03,1.5,0,Ti-Al-Mo-V-Cr-Fe,1033,6,0,1,3,0,0,0,1,820,2,2,1,500,3,2,,,1460.8,,3.31,,,,,,,,,,10.14024j.cnki.1004-244x.20240905.001,热处理对TC18钛合金组织定量分析及性能影响规律研究,1,刘雨佳,12,张闫,
13,1,TC18,82.67,5.47,0,4.52,4.81,0,0,1.03,1.5,0,Ti-Al-Mo-V-Cr-Fe,1033,6,0,1,3,0,0,0,1,830,2,2,1,500,3,2,,,1469.76,,3.53,,,,,,,,,,10.14024j.cnki.1004-244x.20240905.001,热处理对TC18钛合金组织定量分析及性能影响规律研究,1,刘雨佳,13,张闫,
14,1,TC18,82.67,5.47,0,4.52,4.81,0,0,1.03,1.5,0,Ti-Al-Mo-V-Cr-Fe,1033,6,0,1,3,0,0,0,1,840,2,2,1,500,3,2,,,1473.05,,3.41,,,,,,,,,,10.14024j.cnki.1004-244x.20240905.001,热处理对TC18钛合金组织定量分析及性能影响规律研究,1,刘雨佳,14,张闫,
15,1,TC18,82.67,5.47,0,4.52,4.81,0,0,1.03,1.5,0,Ti-Al-Mo-V-Cr-Fe,1033,6,0,1,3,0,0,0,1,850,2,2,1,500,3,2,,,1482.83,,3.3,,,,,,,,,,10.14024j.cnki.1004-244x.20240905.001,热处理对TC18钛合金组织定量分析及性能影响规律研究,1,刘雨佳,15,张闫,
16,1,TC18,82.67,5.47,0,4.52,4.81,0,0,1.03,1.5,0,Ti-Al-Mo-V-Cr-Fe,1033,6,0,1,3,0,0,0,1,860,2,2,1,500,3,2,,,1492.81,,3.32,,,,,,,,,,10.14024j.cnki.1004-244x.20240905.001,热处理对TC18钛合金组织定量分析及性能影响规律研究,1,刘雨佳,16,张闫,
17,1,TC18,82.67,5.47,0,4.52,4.81,0,0,1.03,1.5,0,Ti-Al-Mo-V-Cr-Fe,1033,6,0,1,3,0,0,0,1,710,2,2,1,550,3,2,,,1056.45,,13.14,,,,,,,,,,10.14024j.cnki.1004-244x.20240905.001,热处理对TC18钛合金组织定量分析及性能影响规律研究,1,刘雨佳,17,张闫,
18,1,TC18,82.67,5.47,0,4.52,4.81,0,0,1.03,1.5,0,Ti-Al-Mo-V-Cr-Fe,1033,6,0,1,3,0,0,0,1,720,2,2,1,550,3,2,,,1113,,12.59,,,,,,,,,,10.14024j.cnki.1004-244x.20240905.001,热处理对TC18钛合金组织定量分析及性能影响规律研究,1,刘雨佳,18,张闫,
19,1,TC18,82.67,5.47,0,4.52,4.81,0,0,1.03,1.5,0,Ti-Al-Mo-V-Cr-Fe,1033,6,0,1,3,0,0,0,1,730,2,2,1,550,3,2,,,1160.26,,11.55,,,,,,,,,,10.14024j.cnki.1004-244x.20240905.001,热处理对TC18钛合金组织定量分析及性能影响规律研究,1,刘雨佳,19,张闫,
20,1,TC18,82.67,5.47,0,4.52,4.81,0,0,1.03,1.5,0,Ti-Al-Mo-V-Cr-Fe,1033,6,0,1,3,0,0,0,1,740,2,2,1,550,3,2,,,1200.71,,10.38,,,,,,,,,,10.14024j.cnki.1004-244x.20240905.001,热处理对TC18钛合金组织定量分析及性能影响规律研究,1,刘雨佳,20,张闫,
21,1,TC18,82.67,5.47,0,4.52,4.81,0,0,1.03,1.5,0,Ti-Al-Mo-V-Cr-Fe,1033,6,0,1,3,0,0,0,1,750,2,2,1,550,3,2,,,1251.85,,8.42,,,,,,,,,,10.14024j.cnki.1004-244x.20240905.001,热处理对TC18钛合金组织定量分析及性能影响规律研究,1,刘雨佳,21,张闫,
22,1,TC18,82.67,5.47,0,4.52,4.81,0,0,1.03,1.5,0,Ti-Al-Mo-V-Cr-Fe,1033,6,0,1,3,0,0,0,1,760,2,2,1,550,3,2,,,1253.9,,5.91,,,,,,,,,,10.14024j.cnki.1004-244x.20240905.001,热处理对TC18钛合金组织定量分析及性能影响规律研究,1,刘雨佳,22,张闫,
23,1,TC18,82.67,5.47,0,4.52,4.81,0,0,1.03,1.5,0,Ti-Al-Mo-V-Cr-Fe,1033,6,0,1,3,0,0,0,1,770,2,2,1,550,3,2,,,1284.99,,5.11,,,,,,,,,,10.14024j.cnki.1004-244x.20240905.001,热处理对TC18钛合金组织定量分析及性能影响规律研究,1,刘雨佳,23,张闫,
24,1,TC18,82.67,5.47,0,4.52,4.81,0,0,1.03,1.5,0,Ti-Al-Mo-V-Cr-Fe,1033,6,0,1,3,0,0,0,1,780,2,2,1,550,3,2,,,1300.61,,4.05,,,,,,,,,,10.14024j.cnki.1004-244x.20240905.001,热处理对TC18钛合金组织定量分析及性能影响规律研究,1,刘雨佳,24,张闫,
25,1,TC18,82.67,5.47,0,4.52,4.81,0,0,1.03,1.5,0,Ti-Al-Mo-V-Cr-Fe,1033,6,0,1,3,0,0,0,1,790,2,2,1,550,3,2,,,1336.48,,3.76,,,,,,,,,,10.14024j.cnki.1004-244x.20240905.001,热处理对TC18钛合金组织定量分析及性能影响规律研究,1,刘雨佳,25,张闫,
26,1,TC18,82.67,5.47,0,4.52,4.81,0,0,1.03,1.5,0,Ti-Al-Mo-V-Cr-Fe,1033,6,0,1,3,0,0,0,1,800,2,2,1,550,3,2,,,1377.68,,3.7,,,,,,,,,,10.14024j.cnki.1004-244x.20240905.001,热处理对TC18钛合金组织定量分析及性能影响规律研究,1,刘雨佳,26,张闫,
27,1,TC18,82.67,5.47,0,4.52,4.81,0,0,1.03,1.5,0,Ti-Al-Mo-V-Cr-Fe,1033,6,0,1,3,0,0,0,1,810,2,2,1,550,3,2,,,1354.34,,3.61,,,,,,,,,,10.14024j.cnki.1004-244x.20240905.001,热处理对TC18钛合金组织定量分析及性能影响规律研究,1,刘雨佳,27,张闫,
28,1,TC18,82.67,5.47,0,4.52,4.81,0,0,1.03,1.5,0,Ti-Al-Mo-V-Cr-Fe,1033,6,0,1,3,0,0,0,1,820,2,2,1,550,3,2,,,1361.94,,3.52,,,,,,,,,,10.14024j.cnki.1004-244x.20240905.001,热处理对TC18钛合金组织定量分析及性能影响规律研究,1,刘雨佳,28,张闫,
29,1,TC18,82.67,5.47,0,4.52,4.81,0,0,1.03,1.5,0,Ti-Al-Mo-V-Cr-Fe,1033,6,0,1,3,0,0,0,1,830,2,2,1,550,3,2,,,1370.3,,3.44,,,,,,,,,,10.14024j.cnki.1004-244x.20240905.001,热处理对TC18钛合金组织定量分析及性能影响规律研究,1,刘雨佳,29,张闫,
30,1,TC18,82.67,5.47,0,4.52,4.81,0,0,1.03,1.5,0,Ti-Al-Mo-V-Cr-Fe,1033,6,0,1,3,0,0,0,1,840,2,2,1,550,3,2,,,1390.12,,3.4,,,,,,,,,,10.14024j.cnki.1004-244x.20240905.001,热处理对TC18钛合金组织定量分析及性能影响规律研究,1,刘雨佳,30,张闫,
31,1,TC18,82.67,5.47,0,4.52,4.81,0,0,1.03,1.5,0,Ti-Al-Mo-V-Cr-Fe,1033,6,0,1,3,0,0,0,1,850,2,2,1,550,3,2,,,1409.56,,3.39,,,,,,,,,,10.14024j.cnki.1004-244x.20240905.001,热处理对TC18钛合金组织定量分析及性能影响规律研究,1,刘雨佳,31,张闫,
32,1,TC18,82.67,5.47,0,4.52,4.81,0,0,1.03,1.5,0,Ti-Al-Mo-V-Cr-Fe,1033,6,0,1,3,0,0,0,1,860,2,2,1,550,3,2,,,1423.7,,3.33,,,,,,,,,,10.14024j.cnki.1004-244x.20240905.001,热处理对TC18钛合金组织定量分析及性能影响规律研究,1,刘雨佳,32,张闫,
