Repository: yutaoling/Mat

File: data/Ti_dataset_scalar.csv (part 6 of 6)
No,Activated,Brand,Ti,Al,Zr,Mo,V,Ta,Nb,Cr,Fe,Sn,Sys,FirstAppearinLine,CompNum,Produce_Lab,Produce_Factory,InitStat,Deform,DeformTemp_C,DeformRate,HT1,HT1Temp_C,HT1Time_h,Cool1,HT2,HT2Temp_C,HT2Time_h,Cool2,YM,HV,UTS,YS,El,均匀延伸率 (%),断面收缩率(%),断裂韧性KIC（MPa.m12）,应力腐蚀断裂韧性KISCC（MPa·m12）,夏比冲击吸收功KU2（J）,夏比冲击韧性值aku2（Jcm2）,夏比冲击吸收功KV2（J）,夏比冲击韧性值akV2（Jcm2）,（其他）,reference_id (文献数据标记doi；实验数据标记人员姓名),文献名称,文献序号,汇总信息人员姓名,序号,核对人员姓名,备注
55,1,,99.837,0,0,0,0,0,0,0,0,0,Ti,3,1,0,0,0,0,0,0,1,800,1,0,0,0,0,0,,,500,,,,,,,,,62.65,,,,Effects of oxygen content on Charpy impact properties and crack resistance of α titanium alloys,10,常海峰,55,,
56,1,,99.973,0,0,0,0,0,0,0,0,0,Ti,3,1,0,0,0,0,0,0,1,800,1,0,0,0,0,0,,,257,,,,,,,,,253.5,,,,Effects of oxygen content on Charpy impact properties and crack resistance of α titanium alloys,10,常海峰,56,,
81,1,,99.971,0,0,0,0,0,0,0,0,0,Ti,3,1,0,1,3,1,1150,70,1,800,1,2,0,0,0,0,,,260,,71.5,,,,,,,2550,,,,Strengthening effects of Al element on strength and impact toughness in titanium alloy,18,常海峰,Strengthening effects of Al element on strength and impact toughness in titanium alloy,张闫,
393,1,,80.62,10.14,0,2.47,4.45,0,0,2.24,0.08,0,Ti-Al-Mo-V-Cr-Fe,1033,6,1,0,2,0,0,0,0,0,0,1,0,0,0,0,115,,,636,,,,,,,,,,,,A compilation of experimental dataon the mechanical properties and microstructural features of Ti-alloys,393,袁睿豪,393,,
52,1,,80.5,5,2,4,0,0,3,5.5,0,0,Ti-Al-Zr-Mo-Nb-Cr,1066,6,0,1,1,0,0,0,0,0,0,0,1,600,6,2,,,1224.3,,5.2,,,,,,,,,,10.12442j.issn.1002-185X.20230791,不同尺寸的α相对亚稳β钛合金Ti-5.5Cr-5Al-4Mo-3Nb-2Zr拉伸性能的影响,6,刘雨佳,52,,
53,1,,80.5,5,2,4,0,0,3,5.5,0,0,Ti-Al-Zr-Mo-Nb-Cr,1066,6,0,1,1,0,0,0,1,800,0.5,3,1,600,6,2,,,1125.4,,18.3,,,,,,,,,,10.12442j.issn.1002-185X.20230791,不同尺寸的α相对亚稳β钛合金Ti-5.5Cr-5Al-4Mo-3Nb-2Zr拉伸性能的影响,6,刘雨佳,53,,
54,1,,80.5,5,2,4,0,0,3,5.5,0,0,Ti-Al-Zr-Mo-Nb-Cr,1066,6,0,1,1,0,0,0,1,800,0.5,1,0,0,0,0,,,886.9,,19.2,,,,,,,,,,10.12442j.issn.1002-185X.20230791,不同尺寸的α相对亚稳β钛合金Ti-5.5Cr-5Al-4Mo-3Nb-2Zr拉伸性能的影响,6,刘雨佳,54,,
116,1,,82.8,6.2,2.6,4.2,0,0,2.7,1.5,0,0,Ti-Al-Zr-Mo-Nb-Cr,1066,6,0,1,3,0,0,0,0,0,0,0,0,0,0,0,,,1097,1073,14,45,,,,,,,36,,,Effect of microstructure on the tensile properties and impact toughness of TC21G titanium alloy,29,常海峰,Effect of microstructure on the tensile properties and impact toughness of TC21G titanium alloy,张闫,
116,1,,82.8,6.2,2.6,4.2,0,0,2.7,1.5,0,0,Ti-Al-Zr-Mo-Nb-Cr,1066,6,0,1,3,0,0,0,1,910,1,2,1,590,4,2,,,1331,1258,9.8,39.5,,,,,,,29.2,,,Effect of microstructure on the tensile properties and impact toughness of TC21G titanium alloy,29,常海峰,Effect of microstructure on the tensile properties and impact toughness of TC21G titanium alloy,张闫,
117,1,,82.8,6.2,2.6,4.2,0,0,2.7,1.5,0,0,Ti-Al-Zr-Mo-Nb-Cr,1066,6,0,1,3,0,0,0,1,910,1,0,1,590,4,2,,,1188,1113,13,41,,,,,,,39,,,Effect of microstructure on the tensile properties and impact toughness of TC21G titanium alloy,29,常海峰,Effect of microstructure on the tensile properties and impact toughness of TC21G titanium alloy,张闫,
118,1,,82.8,6.2,2.6,4.2,0,0,2.7,1.5,0,0,Ti-Al-Zr-Mo-Nb-Cr,1066,6,0,1,3,0,0,0,1,910,1,3,1,590,4,2,,,1048,1001,20.3,61,,,,,,,53,,,Effect of microstructure on the tensile properties and impact toughness of TC21G titanium alloy,29,常海峰,Effect of microstructure on the tensile properties and impact toughness of TC21G titanium alloy,张闫,
115,1,,80.41,3,1,5,7.46,0,0,3.13,0,0,Ti-Al-Zr-Mo-V-Cr,1073,6,1,0,2,1,20,80,1,765,0.33,2,0,0,0,0,,,807,,18.4,,,,,,,,,,1002-185X(2023)01-0238-07,冷轧及热处理对一种亚稳β型钛合金组织及性能的影响,20,刘雨佳,115,,
116,1,,80.41,3,1,5,7.46,0,0,3.13,0,0,Ti-Al-Zr-Mo-V-Cr,1073,6,1,0,2,1,20,80,1,765,0.33,2,1,500,6,2,,,1390.3,,6.1,,,,,,,,,,1002-185X(2023)01-0238-07,冷轧及热处理对一种亚稳β型钛合金组织及性能的影响,20,刘雨佳,116,,
117,1,,80.41,3,1,5,7.46,0,0,3.13,0,0,Ti-Al-Zr-Mo-V-Cr,1073,6,1,0,2,1,20,80,1,765,0.33,2,1,500,8,2,,,1420.1,,6.3,,,,,,,,,,1002-185X(2023)01-0238-07,冷轧及热处理对一种亚稳β型钛合金组织及性能的影响,20,刘雨佳,117,,
118,1,,80.41,3,1,5,7.46,0,0,3.13,0,0,Ti-Al-Zr-Mo-V-Cr,1073,6,1,0,2,1,20,80,1,765,0.33,2,1,500,10,2,,,1369.8,,5.7,,,,,,,,,,1002-185X(2023)01-0238-07,冷轧及热处理对一种亚稳β型钛合金组织及性能的影响,20,刘雨佳,118,,
119,1,,80.41,3,1,5,7.46,0,0,3.13,0,0,Ti-Al-Zr-Mo-V-Cr,1073,6,1,0,2,1,20,80,1,765,0.33,2,1,500,12,2,,,1344.6,,5,,,,,,,,,,1002-185X(2023)01-0238-07,冷轧及热处理对一种亚稳β型钛合金组织及性能的影响,20,刘雨佳,119,,
120,1,,80.41,3,1,5,7.46,0,0,3.13,0,0,Ti-Al-Zr-Mo-V-Cr,1073,6,1,0,2,1,20,80,1,800,0.33,2,0,0,0,0,,,773,,17.3,,,,,,,,,,1002-185X(2023)01-0238-07,冷轧及热处理对一种亚稳β型钛合金组织及性能的影响,20,刘雨佳,120,,
34,0,,80.886,5.1,1.09,4.94,4.97,0,0,2.93,0,0,Ti-Al-Zr-Mo-V-Cr,1073,6,0,0,0,0,0,0,0,0,0,0,0,0,0,0,,,,,,,,,,,28.755,,,,,Impact Toughness of As-Built and Heat-Treated Near-β Ti–5Al–5Mo–5V–3Cr–1Zr Alloys Fabricated by Selective Laser Melting and Electron Beam Melting,7,常海峰,34,,无可用性能
35,0,,80.886,5.1,1.09,4.94,4.97,0,0,2.93,0,0,Ti-Al-Zr-Mo-V-Cr,1073,6,0,0,0,0,0,0,1,880,1.5,0,1,600,8,2,,,,,,,,,,,34.401,,,,,Impact Toughness of As-Built and Heat-Treated Near-β Ti–5Al–5Mo–5V–3Cr–1Zr Alloys Fabricated by Selective Laser Melting and Electron Beam Melting,7,常海峰,35,,无可用性能
36,0,,80.886,5.1,1.09,4.94,4.97,0,0,2.93,0,0,Ti-Al-Zr-Mo-V-Cr,1073,6,0,0,0,0,0,0,1,790,1.5,2,1,600,8,2,,,,,,,,,,,23.588,,,,,Impact Toughness of As-Built and Heat-Treated Near-β Ti–5Al–5Mo–5V–3Cr–1Zr Alloys Fabricated by Selective Laser Melting and Electron Beam Melting,7,常海峰,36,,无可用性能
37,0,,80.886,5.1,1.09,4.94,4.97,0,0,2.93,0,0,Ti-Al-Zr-Mo-V-Cr,1073,6,0,0,0,0,0,0,1,810,2,3,0,0,0,0,,,,,,,,,,,37.91,,,,,Impact Toughness of As-Built and Heat-Treated Near-β Ti–5Al–5Mo–5V–3Cr–1Zr Alloys Fabricated by Selective Laser Melting and Electron Beam Melting,7,常海峰,37,,无可用性能
38,0,,80.886,5.1,1.09,4.94,4.97,0,0,2.93,0,0,Ti-Al-Zr-Mo-V-Cr,1073,6,0,0,0,0,0,0,0,0,0,0,0,0,0,0,,,,,,,,,,,48.608,,,,,Impact Toughness of As-Built and Heat-Treated Near-β Ti–5Al–5Mo–5V–3Cr–1Zr Alloys Fabricated by Selective Laser Melting and Electron Beam Melting,7,常海峰,38,,无可用性能
39,0,,80.886,5.1,1.09,4.94,4.97,0,0,2.93,0,0,Ti-Al-Zr-Mo-V-Cr,1073,6,0,0,0,0,0,0,1,810,2,3,0,0,0,0,,,,,,,,,,,57.321,,,,,Impact Toughness of As-Built and Heat-Treated Near-β Ti–5Al–5Mo–5V–3Cr–1Zr Alloys Fabricated by Selective Laser Melting and Electron Beam Melting,7,常海峰,39,,无可用性能
63,0,,81.05,5.01,1,4.97,4.98,0,0,2.99,0,0,Ti-Al-Zr-Mo-V-Cr,1073,6,0,0,3,0,0,0,1,860,2,3,1,610,3,2,,,,,,,,,,,,15.05,,,,Tensile performance and impact toughness of Ti-55531 alloy with multilevel lamellar microstructure,12,常海峰,63,,无可用性能
64,0,,81.05,5.01,1,4.97,4.98,0,0,2.99,0,0,Ti-Al-Zr-Mo-V-Cr,1073,6,0,0,3,0,0,0,1,860,2,3,1,640,3,2,,,,,,,,,,,,19.44,,,,Tensile performance and impact toughness of Ti-55531 alloy with multilevel lamellar microstructure,12,常海峰,64,,无可用性能
65,0,,81.05,5.01,1,4.97,4.98,0,0,2.99,0,0,Ti-Al-Zr-Mo-V-Cr,1073,6,0,0,3,0,0,0,1,860,2,3,1,670,3,2,,,,,,,,,,,,26.93,,,,Tensile performance and impact toughness of Ti-55531 alloy with multilevel lamellar microstructure,12,常海峰,65,,无可用性能
225,1,,79.76,5.39,1.09,4.8,4.95,0,0,3.9,0,0,Ti-Al-Zr-Mo-V-Cr,1073,6,1,0,1,0,0,0,1,800,2,2,1,600,6,2,,,1241.75,1230.75,3.772,,,,,,,,,,,收集于西工大硕博论文，未公开,225,袁睿豪,225,,
226,1,,79.76,5.39,1.09,4.8,4.95,0,0,3.9,0,0,Ti-Al-Zr-Mo-V-Cr,1073,6,1,0,1,0,0,0,1,800,2,2,1,600,7,2,,,1265.29,1234.29,3.408,,,,,,,,,,,收集于西工大硕博论文，未公开,226,袁睿豪,226,,
227,1,,79.76,5.39,1.09,4.8,4.95,0,0,3.9,0,0,Ti-Al-Zr-Mo-V-Cr,1073,6,1,0,1,0,0,0,1,800,2,2,1,600,8,2,,,1277.34,1255.34,4.979,,,,,,,,,,,收集于西工大硕博论文，未公开,227,袁睿豪,227,,
228,1,,79.76,5.39,1.09,4.8,4.95,0,0,3.9,0,0,Ti-Al-Zr-Mo-V-Cr,1073,6,1,0,1,0,0,0,1,800,2,2,1,600,9,2,,,1268,1238,4.311,,,,,,,,,,,收集于西工大硕博论文，未公开,228,袁睿豪,228,,
229,1,,79.76,5.39,1.09,4.8,4.95,0,0,3.9,0,0,Ti-Al-Zr-Mo-V-Cr,1073,6,1,0,1,0,0,0,1,800,2,2,1,600,10,2,,,1255.66,1219.66,5.636,,,,,,,,,,,收集于西工大硕博论文，未公开,229,袁睿豪,229,,
230,1,,79.76,5.39,1.09,4.8,4.95,0,0,3.9,0,0,Ti-Al-Zr-Mo-V-Cr,1073,6,1,0,1,0,0,0,1,800,2,2,1,620,6,2,,,1176.89,1144.89,3.431,,,,,,,,,,,收集于西工大硕博论文，未公开,230,袁睿豪,230,,
231,1,,79.76,5.39,1.09,4.8,4.95,0,0,3.9,0,0,Ti-Al-Zr-Mo-V-Cr,1073,6,1,0,1,0,0,0,1,800,2,2,1,620,7,2,,,1196.47,1170.47,4.15,,,,,,,,,,,收集于西工大硕博论文，未公开,231,袁睿豪,231,,
232,1,,79.76,5.39,1.09,4.8,4.95,0,0,3.9,0,0,Ti-Al-Zr-Mo-V-Cr,1073,6,1,0,1,0,0,0,1,800,2,2,1,620,8,2,,,1216.9,1178.9,7.745,,,,,,,,,,,收集于西工大硕博论文，未公开,232,袁睿豪,232,,
233,1,,79.76,5.39,1.09,4.8,4.95,0,0,3.9,0,0,Ti-Al-Zr-Mo-V-Cr,1073,6,1,0,1,0,0,0,1,800,2,2,1,620,9,2,,,1193.05,1163.05,8.878,,,,,,,,,,,收集于西工大硕博论文，未公开,233,袁睿豪,233,,
234,1,,79.76,5.39,1.09,4.8,4.95,0,0,3.9,0,0,Ti-Al-Zr-Mo-V-Cr,1073,6,1,0,1,0,0,0,1,800,2,2,1,620,10,2,,,1176.98,1140.98,7.237,,,,,,,,,,,收集于西工大硕博论文，未公开,234,袁睿豪,234,,
235,1,,79.76,5.39,1.09,4.8,4.95,0,0,3.9,0,0,Ti-Al-Zr-Mo-V-Cr,1073,6,1,0,1,0,0,0,1,800,2,2,1,640,6,2,,,1169.89,1120.89,4.264,,,,,,,,,,,收集于西工大硕博论文，未公开,235,袁睿豪,235,,
236,1,,79.76,5.39,1.09,4.8,4.95,0,0,3.9,0,0,Ti-Al-Zr-Mo-V-Cr,1073,6,1,0,1,0,0,0,1,800,2,2,1,640,7,2,,,1168,1138,7.456,,,,,,,,,,,收集于西工大硕博论文，未公开,236,袁睿豪,236,,
237,1,,79.76,5.39,1.09,4.8,4.95,0,0,3.9,0,0,Ti-Al-Zr-Mo-V-Cr,1073,6,1,0,1,0,0,0,1,800,2,2,1,640,8,2,,,1185.15,1150.15,6.521,,,,,,,,,,,收集于西工大硕博论文，未公开,237,袁睿豪,237,,
238,1,,79.76,5.39,1.09,4.8,4.95,0,0,3.9,0,0,Ti-Al-Zr-Mo-V-Cr,1073,6,1,0,1,0,0,0,1,800,2,2,1,640,9,2,,,1173.91,1142.91,6.935,,,,,,,,,,,收集于西工大硕博论文，未公开,238,袁睿豪,238,,
239,1,,79.76,5.39,1.09,4.8,4.95,0,0,3.9,0,0,Ti-Al-Zr-Mo-V-Cr,1073,6,1,0,1,0,0,0,1,800,2,2,1,640,10,2,,,1165.59,1129.59,5.196,,,,,,,,,,,收集于西工大硕博论文，未公开,239,袁睿豪,239,,
240,1,,79.76,5.39,1.09,4.8,4.95,0,0,3.9,0,0,Ti-Al-Zr-Mo-V-Cr,1073,6,1,0,1,0,0,0,1,860,1.5,2,1,600,9,2,,,1196.83,1158.93,,,,,,,,,,,,收集于西工大硕博论文，未公开,240,袁睿豪,240,,
241,1,,79.76,5.39,1.09,4.8,4.95,0,0,3.9,0,0,Ti-Al-Zr-Mo-V-Cr,1073,6,1,0,1,0,0,0,1,880,1.5,2,1,620,9,2,,,1180.66,1133.51,,,,,,,,,,,,收集于西工大硕博论文，未公开,241,袁睿豪,241,,
242,1,,79.76,5.39,1.09,4.8,4.95,0,0,3.9,0,0,Ti-Al-Zr-Mo-V-Cr,1073,6,1,0,1,0,0,0,1,900,1.5,2,1,580,9,2,,,1316.93,1263.77,,,,,,,,,,,,收集于西工大硕博论文，未公开,242,袁睿豪,242,,
243,1,,79.76,5.39,1.09,4.8,4.95,0,0,3.9,0,0,Ti-Al-Zr-Mo-V-Cr,1073,6,1,0,1,0,0,0,1,900,1.5,2,1,600,9,2,,,1268.04,1239.08,,,,,,,,,,,,收集于西工大硕博论文，未公开,243,袁睿豪,243,,
244,1,,79.76,5.39,1.09,4.8,4.95,0,0,3.9,0,0,Ti-Al-Zr-Mo-V-Cr,1073,6,1,0,1,0,0,0,1,900,1.5,2,1,620,6,2,,,1153.17,1105.5,,,,,,,,,,,,收集于西工大硕博论文，未公开,244,袁睿豪,244,,
245,1,,79.76,5.39,1.09,4.8,4.95,0,0,3.9,0,0,Ti-Al-Zr-Mo-V-Cr,1073,6,1,0,1,0,0,0,1,900,1.5,2,1,620,7,2,,,1193.55,1155.2,,,,,,,,,,,,收集于西工大硕博论文，未公开,245,袁睿豪,245,,
246,1,,79.76,5.39,1.09,4.8,4.95,0,0,3.9,0,0,Ti-Al-Zr-Mo-V-Cr,1073,6,1,0,1,0,0,0,1,900,1.5,2,1,620,8,2,,,1246.83,1209.2,,,,,,,,,,,,收集于西工大硕博论文，未公开,246,袁睿豪,246,,
247,1,,79.76,5.39,1.09,4.8,4.95,0,0,3.9,0,0,Ti-Al-Zr-Mo-V-Cr,1073,6,1,0,1,0,0,0,1,900,1.5,2,1,620,9,2,,,1234.52,1182.56,,,,,,,,,,,,收集于西工大硕博论文，未公开,247,袁睿豪,247,,
248,1,,79.76,5.39,1.09,4.8,4.95,0,0,3.9,0,0,Ti-Al-Zr-Mo-V-Cr,1073,6,1,0,1,0,0,0,1,900,1.5,2,1,620,10,2,,,1179.21,1133.33,,,,,,,,,,,,收集于西工大硕博论文，未公开,248,袁睿豪,248,,
249,1,,79.76,5.39,1.09,4.8,4.95,0,0,3.9,0,0,Ti-Al-Zr-Mo-V-Cr,1073,6,1,0,1,0,0,0,1,900,1.5,2,1,640,9,2,,,1208.23,1173.1,,,,,,,,,,,,收集于西工大硕博论文，未公开,249,袁睿豪,249,,
1,1,,91.28,4.95,1,0.785,1,0,0,0,0,0.985,Ti-Al-Zr-Mo-V-Sn,1113,6,0,0,0,0,0,0,0,0,0,0,0,0,0,0,,,882.3,788.3,12.8,12.6,,,,,,,,,,Influence of annealing on the microstructure and Charpy impact toughness of wire arc additive manufactured Ti5111 alloy,1,常海峰,1,张闫,增材制造
2,1,,91.28,4.95,1,0.785,1,0,0,0,0,0.985,Ti-Al-Zr-Mo-V-Sn,1113,6,0,0,0,0,0,0,1,900,1,2,0,0,0,0,,,853.6,740,11.2,29.7,,,,,,,,,,Influence of annealing on the microstructure and Charpy impact toughness of wire arc additive manufactured Ti5111 alloy,1,常海峰,2,张闫,增材制造
3,1,,91.28,4.95,1,0.785,1,0,0,0,0,0.985,Ti-Al-Zr-Mo-V-Sn,1113,6,0,0,0,0,0,0,1,950,1,2,0,0,0,0,,,836,711.7,14.1,35.5,,,,,,,,,,Influence of annealing on the microstructure and Charpy impact toughness of wire arc additive manufactured Ti5111 alloy,1,常海峰,3,张闫,增材制造
4,1,,87.6798,6.04,2.05,1.04,0,0,3.05,0,0.1,0,Ti-Al-Zr-Mo-Nb-Fe,1116,6,0,1,2,0,0,0,1,970,2,3,0,0,0,0,,,793,731,14.5,,,,,,,103.06,,,,Research on the related between microstructures and impact toughness of Ti80 alloy,2,常海峰,Research on the related between microstructures and impact toughness of Ti80 alloy,张闫,
5,1,,87.6798,6.04,2.05,1.04,0,0,3.05,0,0.1,0,Ti-Al-Zr-Mo-Nb-Fe,1116,6,0,1,2,0,0,0,1,970,2,2,0,0,0,0,,,880,763,12.6,,,,,,,86.63,,,,Research on the related between microstructures and impact toughness of Ti80 alloy,2,常海峰,Research on the related between microstructures and impact toughness of Ti80 alloy,张闫,
6,1,,87.6798,6.04,2.05,1.04,0,0,3.05,0,0.1,0,Ti-Al-Zr-Mo-Nb-Fe,1116,6,0,1,2,0,0,0,1,970,2,1,1,600,5,2,,,984,918,10.1,,,,,,,50.98,,,,Research on the related between microstructures and impact toughness of Ti80 alloy,2,常海峰,Research on the related between microstructures and impact toughness of Ti80 alloy,张闫,
29,0,,93.3526,2.61,3.07,0.86,0,0,0.02,0,0.017,0,Ti-Al-Zr-Mo-Nb-Fe,1116,6,0,0,3,1,1050,0,1,950,1,3,0,0,0,0,,,,,,,,,,,,,,,,Twinning-induced high impact toughness of titanium alloy at cryogenic temperature,6,常海峰,29,,无可用性能
30,0,,93.3526,2.61,3.07,0.86,0,0,0.02,0,0.017,0,Ti-Al-Zr-Mo-Nb-Fe,1116,6,0,0,3,1,1050,0,1,950,1,3,0,0,0,0,,,,,,,,,,,,,,,,Twinning-induced high impact toughness of titanium alloy at cryogenic temperature,6,常海峰,30,,无可用性能
31,0,,93.3526,2.61,3.07,0.86,0,0,0.02,0,0.017,0,Ti-Al-Zr-Mo-Nb-Fe,1116,6,0,0,3,1,1050,0,1,950,1,3,0,0,0,0,,,,,,,,,,,,,,,,Twinning-induced high impact toughness of titanium alloy at cryogenic temperature,6,常海峰,31,,无可用性能
32,0,,93.3526,2.61,3.07,0.86,0,0,0.02,0,0.017,0,Ti-Al-Zr-Mo-Nb-Fe,1116,6,0,0,3,1,1050,0,1,950,1,3,0,0,0,0,,,,,,,,,,,,,,,,Twinning-induced high impact toughness of titanium alloy at cryogenic temperature,6,常海峰,32,,无可用性能
33,0,,93.3526,2.61,3.07,0.86,0,0,0.02,0,0.017,0,Ti-Al-Zr-Mo-Nb-Fe,1116,6,0,0,3,1,1050,0,1,950,1,3,0,0,0,0,,,,,,,,,,,,,,,,Twinning-induced high impact toughness of titanium alloy at cryogenic temperature,6,常海峰,33,,无可用性能
9,1,,80.723,5.06,0,7,0,0,2.9,3.62,0.477,0,Ti-Al-Mo-Nb-Cr-Fe,1124,6,1,0,1,0,0,0,1,910,0.5,1,0,0,0,0,,,880,877,13.6,,,,,,,,,,,收集于西工大硕博论文，未公开,9,袁睿豪,9,,
10,1,,80.723,5.06,0,7,0,0,2.9,3.62,0.477,0,Ti-Al-Mo-Nb-Cr-Fe,1124,6,1,0,1,0,0,0,1,850,0.5,1,0,0,0,0,,,931,895,8.2,,,,,,,,,,,收集于西工大硕博论文，未公开,10,袁睿豪,10,,
11,1,,80.723,5.06,0,7,0,0,2.9,3.62,0.477,0,Ti-Al-Mo-Nb-Cr-Fe,1124,6,1,0,1,0,0,0,1,910,0.5,1,1,560,6,2,,,1417,1180,1.7,,,,,,,,,,,收集于西工大硕博论文，未公开,11,袁睿豪,11,,
12,1,,80.723,5.06,0,7,0,0,2.9,3.62,0.477,0,Ti-Al-Mo-Nb-Cr-Fe,1124,6,1,0,1,0,0,0,1,850,0.5,1,1,560,6,2,,,1366,1105,4.5,,,,,,,,,,,收集于西工大硕博论文，未公开,12,袁睿豪,12,,
312,1,,79.95,6,7,0.8,0,0,1,0,0,4,Ti-Al-Zr-Mo-Nb-Sn,1128,6,1,0,1,0,0,0,0,0,0,0,0,0,0,0,,,1130,1066,1.8,,,,,,,,,,,收集于西工大硕博论文，未公开,312,袁睿豪,312,,
313,1,,77.95,6,9,0.8,0,0,1,0,0,4,Ti-Al-Zr-Mo-Nb-Sn,1128,6,1,0,1,0,0,0,0,0,0,0,0,0,0,0,,,1068,985,1.14,,,,,,,,,,,收集于西工大硕博论文，未公开,313,袁睿豪,313,,
314,1,,75.95,6,11,0.8,0,0,1,0,0,4,Ti-Al-Zr-Mo-Nb-Sn,1128,6,1,0,1,0,0,0,0,0,0,0,0,0,0,0,,,1050,963,1.7,,,,,,,,,,,收集于西工大硕博论文，未公开,314,袁睿豪,314,,
48,1,,81.3,0,6.3,3.1,0,3.1,3.1,0,0,3.1,Ti-Zr-Mo-Ta-Nb-Sn,1131,6,0,0,1,0,0,0,0,0,0,0,0,0,0,0,49,,,,,,,,,,,,,,,,,万鑫泉,,,
49,1,,79.4,0,2.9,1.8,0,2.9,8.8,0,0,4.2,Ti-Zr-Mo-Ta-Nb-Sn,1131,6,0,0,1,0,0,0,0,0,0,0,0,0,0,0,46,,,,,,,,,,,,,,,,,万鑫泉,,,
217,1,,78.2,0,2.5,0.6,0,0.3,16.4,0,0,2,Ti-Zr-Mo-Ta-Nb-Sn,1131,6,0,0,1,0,0,0,0,0,0,0,0,0,0,0,47.3,,,,,,,,,,,,,,,,,万鑫泉,,,
220,1,,81.3,0,6.3,3.1,0,3.1,3.1,0,0,3.1,Ti-Zr-Mo-Ta-Nb-Sn,1131,6,0,0,1,0,0,0,0,0,0,0,0,0,0,0,49,,,,,,,,,,,,,,,,,万鑫泉,,,
221,1,,79.4,0,2.9,1.8,0,2.9,8.8,0,0,4.1,Ti-Zr-Mo-Ta-Nb-Sn,1131,6,0,0,1,0,0,0,0,0,0,0,0,0,0,0,46,,,,,,,,,,,,,,,,,万鑫泉,,,
205,1,,86.69,6,3.6,0,0,0.36,0.18,0,0,2.8,Ti-Al-Zr-Ta-Nb-Sn,0,6,1,0,1,0,0,0,1,950,1,1,1,650,6,2,,,1032,970,2.7,,,,,,,,,,,收集于西工大硕博论文，未公开,205,袁睿豪,205,,
55,1,TC21,87.11,6.11,1.01,2.1,0,0,1.03,1.71,0,0.93,Ti-Al-Zr-Mo-Nb-Cr-Sn,1137,7,0,1,3,0,0,0,1,910,2,1,0,0,0,0,,,1144,,15,,,,,,,,,,10.15980j.tzzz.2024.11.017,固溶温度对TC21钛合金微观组织与力学性能的影响,7,刘雨佳,55,张闫,
56,1,TC21,87.11,6.11,1.01,2.1,0,0,1.03,1.71,0,0.93,Ti-Al-Zr-Mo-Nb-Cr-Sn,1137,7,0,1,3,0,0,0,1,930,2,1,0,0,0,0,,,1205,,11,,,,,,,,,,10.15980j.tzzz.2024.11.017,固溶温度对TC21钛合金微观组织与力学性能的影响,7,刘雨佳,56,张闫,
57,1,TC21,87.11,6.11,1.01,2.1,0,0,1.03,1.71,0,0.93,Ti-Al-Zr-Mo-Nb-Cr-Sn,1137,7,0,1,3,0,0,0,1,950,2,1,0,0,0,0,,,1322,,7,,,,,,,,,,10.15980j.tzzz.2024.11.017,固溶温度对TC21钛合金微观组织与力学性能的影响,7,刘雨佳,57,张闫,
58,1,TC21,87.11,6.11,1.01,2.1,0,0,1.03,1.71,0,0.93,Ti-Al-Zr-Mo-Nb-Cr-Sn,1137,7,0,1,3,0,0,0,1,970,2,1,0,0,0,0,,,1215,,2.45,,,,,,,,,,10.15980j.tzzz.2024.11.017,固溶温度对TC21钛合金微观组织与力学性能的影响,7,刘雨佳,58,张闫,
59,1,TC21,87.11,6.11,1.01,2.1,0,0,1.03,1.71,0,0.93,Ti-Al-Zr-Mo-Nb-Cr-Sn,1137,7,0,1,3,0,0,0,1,990,2,1,0,0,0,0,,,1213,,2.45,,,,,,,,,,10.15980j.tzzz.2024.11.017,固溶温度对TC21钛合金微观组织与力学性能的影响,7,刘雨佳,59,张闫,
60,1,TC21,87.11,6.11,1.01,2.1,0,0,1.03,1.71,0,0.93,Ti-Al-Zr-Mo-Nb-Cr-Sn,1137,7,0,1,3,0,0,0,1,1010,2,1,0,0,0,0,,,1210,,1.98,,,,,,,,,,10.15980j.tzzz.2024.11.017,固溶温度对TC21钛合金微观组织与力学性能的影响,7,刘雨佳,60,张闫,
61,1,,82.97,6.42,2.25,3.05,0,0,1.93,1.26,0,2.12,Ti-Al-Zr-Mo-Nb-Cr-Sn,1137,7,0,1,1,0,0,0,0,0,0,0,0,0,0,0,,,1043,908,9.4,20.1,,,,,,,,,,固溶时效对铸造Ti-6Al-2Sn-2Zr-2Cr-2Mo-2Nb钛合金组织和性能的影响,8,刘雨佳,61,张闫,增加两条数据
62,1,,82.97,6.42,2.25,3.05,0,0,1.93,1.26,0,2.12,Ti-Al-Zr-Mo-Nb-Cr-Sn,1137,7,0,1,1,0,0,0,1,900,2,2,1,590,4,2,,,1181,1063,6.6,13.6,,,,,,,,,,固溶时效对铸造Ti-6Al-2Sn-2Zr-2Cr-2Mo-2Nb钛合金组织和性能的影响,8,刘雨佳,62,张闫,
63,1,,82.97,6.42,2.25,3.05,0,0,1.93,1.26,0,2.12,Ti-Al-Zr-Mo-Nb-Cr-Sn,1137,7,0,1,1,0,0,0,1,915,2,2,1,590,4,2,,,1213,1086,5.6,11,,,,,,,,,,固溶时效对铸造Ti-6Al-2Sn-2Zr-2Cr-2Mo-2Nb钛合金组织和性能的影响,8,刘雨佳,63,张闫,
64,1,,82.97,6.42,2.25,3.05,0,0,1.93,1.26,0,2.12,Ti-Al-Zr-Mo-Nb-Cr-Sn,1137,7,0,1,1,0,0,0,1,930,2,2,1,590,4,2,,,1244,1101,4.3,15.2,,,,,,,,,,固溶时效对铸造Ti-6Al-2Sn-2Zr-2Cr-2Mo-2Nb钛合金组织和性能的影响,8,刘雨佳,64,张闫,
65,1,,82.97,6.42,2.25,3.05,0,0,1.93,1.26,0,2.12,Ti-Al-Zr-Mo-Nb-Cr-Sn,1137,7,0,1,1,0,0,0,1,945,2,2,1,590,4,2,,,1266,1140,5.5,6.05,,,,,,,,,,固溶时效对铸造Ti-6Al-2Sn-2Zr-2Cr-2Mo-2Nb钛合金组织和性能的影响,8,刘雨佳,65,张闫,
66,1,,82.97,6.42,2.25,3.05,0,0,1.93,1.26,0,2.12,Ti-Al-Zr-Mo-Nb-Cr-Sn,1137,7,0,1,1,0,0,0,1,930,2,2,1,590,2,2,,,1237.8,1107.6,3.74,9.94,,,,,,,,,,固溶时效对铸造Ti-6Al-2Sn-2Zr-2Cr-2Mo-2Nb钛合金组织和性能的影响,8,刘雨佳,66,张闫,
66,1,,82.97,6.42,2.25,3.05,0,0,1.93,1.26,0,2.12,Ti-Al-Zr-Mo-Nb-Cr-Sn,1137,7,0,1,1,0,0,0,1,930,2,2,1,590,4,2,,,1237,1094.4,4.3,14.93,,,,,,,,,,固溶时效对铸造Ti-6Al-2Sn-2Zr-2Cr-2Mo-2Nb钛合金组织和性能的影响,8,刘雨佳,66,张闫,
67,1,,82.97,6.42,2.25,3.05,0,0,1.93,1.26,0,2.12,Ti-Al-Zr-Mo-Nb-Cr-Sn,1137,7,0,1,1,0,0,0,1,930,2,2,1,590,6,2,,,1248.6,1123,5.55,6.06,,,,,,,,,,固溶时效对铸造Ti-6Al-2Sn-2Zr-2Cr-2Mo-2Nb钛合金组织和性能的影响,8,刘雨佳,67,张闫,
68,1,,82.97,6.42,2.25,3.05,0,0,1.93,1.26,0,2.12,Ti-Al-Zr-Mo-Nb-Cr-Sn,1137,7,0,1,1,0,0,0,1,930,2,2,1,590,8,2,,,1226,1119.2,4.13,9.92,,,,,,,,,,固溶时效对铸造Ti-6Al-2Sn-2Zr-2Cr-2Mo-2Nb钛合金组织和性能的影响,8,刘雨佳,68,张闫,
69,1,,82.97,6.42,2.25,3.05,0,0,1.93,1.26,0,2.12,Ti-Al-Zr-Mo-Nb-Cr-Sn,1137,7,0,1,1,0,0,0,1,930,2,2,1,500,4,2,,,1255,1108,2.5,9.6,,,,,,,,,,固溶时效对铸造Ti-6Al-2Sn-2Zr-2Cr-2Mo-2Nb钛合金组织和性能的影响,8,刘雨佳,69,张闫,
70,1,,82.97,6.42,2.25,3.05,0,0,1.93,1.26,0,2.12,Ti-Al-Zr-Mo-Nb-Cr-Sn,1137,7,0,1,1,0,0,0,1,930,2,2,1,530,4,2,,,1261,1109,5.35,9.05,,,,,,,,,,固溶时效对铸造Ti-6Al-2Sn-2Zr-2Cr-2Mo-2Nb钛合金组织和性能的影响,8,刘雨佳,70,张闫,
71,1,,82.97,6.42,2.25,3.05,0,0,1.93,1.26,0,2.12,Ti-Al-Zr-Mo-Nb-Cr-Sn,1137,7,0,1,1,0,0,0,1,930,2,2,1,560,4,2,,,1265,1124,2.94,9.62,,,,,,,,,,固溶时效对铸造Ti-6Al-2Sn-2Zr-2Cr-2Mo-2Nb钛合金组织和性能的影响,8,刘雨佳,71,张闫,
71,1,,82.97,6.42,2.25,3.05,0,0,1.93,1.26,0,2.12,Ti-Al-Zr-Mo-Nb-Cr-Sn,1137,7,0,1,1,0,0,0,1,930,2,2,1,590,4,2,,,1238,1095,4.36,15.03,,,,,,,,,,固溶时效对铸造Ti-6Al-2Sn-2Zr-2Cr-2Mo-2Nb钛合金组织和性能的影响,8,刘雨佳,71,张闫,
90,1,,83.4,6,2,3,0,0,2,1.5,0,2,Ti-Al-Zr-Mo-Nb-Cr-Sn,1137,7,0,1,0,0,0,0,1,850,1,2,1,600,4,2,,,1213,1136,10,37,,,,,,,11.8,,,Study on the intrinsic factors determining impact toughness of TC21 alloy,22,常海峰,Study on the intrinsic factors determining impact toughness of TC21 alloy,张闫,
91,1,,83.4,6,2,3,0,0,2,1.5,0,2,Ti-Al-Zr-Mo-Nb-Cr-Sn,1137,7,0,1,0,0,0,0,1,900,1,2,1,600,4,2,,,1340,1248,9,33,,,,,,,12.3,,,Study on the intrinsic factors determining impact toughness of TC21 alloy,22,常海峰,Study on the intrinsic factors determining impact toughness of TC21 alloy,张闫,
92,1,,83.4,6,2,3,0,0,2,1.5,0,2,Ti-Al-Zr-Mo-Nb-Cr-Sn,1137,7,0,1,0,0,0,0,1,920,1,2,1,600,4,2,,,1259,1175,8,31,,,,,,,16.2,,,Study on the intrinsic factors determining impact toughness of TC21 alloy,22,常海峰,Study on the intrinsic factors determining impact toughness of TC21 alloy,张闫,
93,1,,83.4,6,2,3,0,0,2,1.5,0,2,Ti-Al-Zr-Mo-Nb-Cr-Sn,1137,7,0,1,0,0,0,0,1,920,1,0,0,0,0,0,,,1018,943,20,55,,,,,,,34.5,,,Study on the intrinsic factors determining impact toughness of TC21 alloy,22,常海峰,Study on the intrinsic factors determining impact toughness of TC21 alloy,张闫,
94,1,,83.4,6,2,3,0,0,2,1.5,0,2,Ti-Al-Zr-Mo-Nb-Cr-Sn,1137,7,0,1,0,0,0,0,1,970,1,2,1,600,4,2,,,1318,1299,1,3,,,,,,,9.5,,,Study on the intrinsic factors determining impact toughness of TC21 alloy,22,常海峰,Study on the intrinsic factors determining impact toughness of TC21 alloy,张闫,
95,1,,83.4,6,2,3,0,0,2,1.5,0,2,Ti-Al-Zr-Mo-Nb-Cr-Sn,1137,7,0,1,0,0,0,0,1,970,1,0,1,600,4,2,,,1064,938,9,19,,,,,,,28.6,,,Study on the intrinsic factors determining impact toughness of TC21 alloy,22,常海峰,Study on the intrinsic factors determining impact toughness of TC21 alloy,张闫,
96,1,,83.4,6,2,3,0,0,2,1.5,0,2,Ti-Al-Zr-Mo-Nb-Cr-Sn,1137,7,0,1,0,0,0,0,1,970,1,0,0,0,0,0,,,1059,950,10,19,,,,,,,34.1,,,Study on the intrinsic factors determining impact toughness of TC21 alloy,22,常海峰,Study on the intrinsic factors determining impact toughness of TC21 alloy,张闫,
303,1,,82.818,6.28,2.18,3.06,0,0,1.89,1.61,0,2.04,Ti-Al-Zr-Mo-Nb-Cr-Sn,1137,7,1,0,1,0,0,0,1,800,1,2,0,0,0,0,,,1184,1010,19,,,,,,,,,,,收集于西工大硕博论文，未公开,303,袁睿豪,303,,
304,1,,82.818,6.28,2.18,3.06,0,0,1.89,1.61,0,2.04,Ti-Al-Zr-Mo-Nb-Cr-Sn,1137,7,1,0,1,0,0,0,1,800,3,2,0,0,0,0,,,1177,1002,19.3,,,,,,,,,,,收集于西工大硕博论文，未公开,304,袁睿豪,304,,
305,1,,82.818,6.28,2.18,3.06,0,0,1.89,1.61,0,2.04,Ti-Al-Zr-Mo-Nb-Cr-Sn,1137,7,1,0,1,0,0,0,1,800,6,2,0,0,0,0,,,1156,990,20.1,,,,,,,,,,,收集于西工大硕博论文，未公开,305,袁睿豪,305,,
306,1,,82.818,6.28,2.18,3.06,0,0,1.89,1.61,0,2.04,Ti-Al-Zr-Mo-Nb-Cr-Sn,1137,7,1,0,1,0,0,0,1,880,1,2,0,0,0,0,,,1340,695,20.3,,,,,,,,,,,收集于西工大硕博论文，未公开,306,袁睿豪,306,,
307,1,,82.818,6.28,2.18,3.06,0,0,1.89,1.61,0,2.04,Ti-Al-Zr-Mo-Nb-Cr-Sn,1137,7,1,0,1,0,0,0,1,880,3,2,0,0,0,0,,,1333,674,20.4,,,,,,,,,,,收集于西工大硕博论文，未公开,307,袁睿豪,307,,
308,1,,82.818,6.28,2.18,3.06,0,0,1.89,1.61,0,2.04,Ti-Al-Zr-Mo-Nb-Cr-Sn,1137,7,1,0,1,0,0,0,1,880,6,2,0,0,0,0,,,1317,656,20.7,,,,,,,,,,,收集于西工大硕博论文，未公开,308,袁睿豪,308,,
309,1,,82.818,6.28,2.18,3.06,0,0,1.89,1.61,0,2.04,Ti-Al-Zr-Mo-Nb-Cr-Sn,1137,7,1,0,1,0,0,0,1,920,1,2,0,0,0,0,,,1582,1126,10.1,,,,,,,,,,,收集于西工大硕博论文，未公开,309,袁睿豪,309,,
310,1,,82.818,6.28,2.18,3.06,0,0,1.89,1.61,0,2.04,Ti-Al-Zr-Mo-Nb-Cr-Sn,1137,7,1,0,1,0,0,0,1,920,3,2,0,0,0,0,,,1565,1040,10.7,,,,,,,,,,,收集于西工大硕博论文，未公开,310,袁睿豪,310,,
311,1,,82.818,6.28,2.18,3.06,0,0,1.89,1.61,0,2.04,Ti-Al-Zr-Mo-Nb-Cr-Sn,1137,7,1,0,1,0,0,0,1,920,6,2,0,0,0,0,,,1605,1051,10.7,,,,,,,,,,,收集于西工大硕博论文，未公开,311,袁睿豪,311,,
140,1,,83.5,6.17,1.93,3.01,0,0,2.01,1.41,0,1.97,Ti-Al-Zr-Mo-Nb-Cr-Sn,1137,7,0,0,0,0,0,0,0,0,0,0,0,0,0,0,,,1183,1136,7.5,,,,,,,110,,,,Microstructures and mechanical properties of a titanium alloy thick plate joint after electron beam welding plus solution-aging,36,常海峰,140,,
141,1,,83.5,6.17,1.93,3.01,0,0,2.01,1.41,0,1.97,Ti-Al-Zr-Mo-Nb-Cr-Sn,1137,7,0,0,0,0,0,0,1,880,1,2,1,590,2,0,,,1145,,12.5,,,,,,,270,,,,Microstructures and mechanical properties of a titanium alloy thick plate joint after electron beam welding plus solution-aging,36,常海峰,141,,
40,1,Ti-55531,80.63,5.21,1.1,5,4.91,0,0,2.76,0.39,0,Ti-Al-Zr-Mo-V-Cr-Fe,1174,7,0,1,1,0,0,0,1,840,1.5,3,1,580,8,2,,,1154,,16.9,,,,,,,26.9,,,,Relationships between microstructure and mechanical properties of Ti-5Al-5Mo-5V-3Cr-1Zr alloy,8,常海峰,Relationships between microstructure and mechanical properties of Ti-5Al-5Mo-5V-3Cr-1Zr alloy,张闫,退火炉冷至580
41,1,Ti-55531,80.63,5.21,1.1,5,4.91,0,0,2.76,0.39,0,Ti-Al-Zr-Mo-V-Cr-Fe,1174,7,0,1,1,0,0,0,1,860,1.5,3,1,580,8,2,,,1158,,17.3,,,,,,,24.6,,,,Relationships between microstructure and mechanical properties of Ti-5Al-5Mo-5V-3Cr-1Zr alloy,8,常海峰,Relationships between microstructure and mechanical properties of Ti-5Al-5Mo-5V-3Cr-1Zr alloy,张闫,退火炉冷至580
42,1,Ti-55531,80.63,5.21,1.1,5,4.91,0,0,2.76,0.39,0,Ti-Al-Zr-Mo-V-Cr-Fe,1174,7,0,1,1,0,0,0,1,870,1.5,3,1,580,8,2,,,1156,,15.7,,,,,,,25.5,,,,Relationships between microstructure and mechanical properties of Ti-5Al-5Mo-5V-3Cr-1Zr alloy,8,常海峰,Relationships between microstructure and mechanical properties of Ti-5Al-5Mo-5V-3Cr-1Zr alloy,张闫,退火炉冷至580
43,1,Ti-55531,80.63,5.21,1.1,5,4.91,0,0,2.76,0.39,0,Ti-Al-Zr-Mo-V-Cr-Fe,1174,7,0,1,1,0,0,0,1,880,1.5,3,1,580,8,2,,,1150,,14.9,,,,,,,26.2,,,,Relationships between microstructure and mechanical properties of Ti-5Al-5Mo-5V-3Cr-1Zr alloy,8,常海峰,Relationships between microstructure and mechanical properties of Ti-5Al-5Mo-5V-3Cr-1Zr alloy,张闫,退火炉冷至580
44,1,Ti-55531,80.63,5.21,1.1,5,4.91,0,0,2.76,0.39,0,Ti-Al-Zr-Mo-V-Cr-Fe,1174,7,0,1,1,0,0,0,1,900,1.5,3,1,580,8,2,,,1176,,13.8,,,,,,,23.6,,,,Relationships between microstructure and mechanical properties of Ti-5Al-5Mo-5V-3Cr-1Zr alloy,8,常海峰,Relationships between microstructure and mechanical properties of Ti-5Al-5Mo-5V-3Cr-1Zr alloy,张闫,退火炉冷至580
45,1,Ti-55531,80.63,5.21,1.1,5,4.91,0,0,2.76,0.39,0,Ti-Al-Zr-Mo-V-Cr-Fe,1174,7,0,1,1,0,0,0,1,790,1,2,1,580,8,2,,,1037,,13.8,,,,,,,18.3,,,,Relationships between microstructure and mechanical properties of Ti-5Al-5Mo-5V-3Cr-1Zr alloy,8,常海峰,Relationships between microstructure and mechanical properties of Ti-5Al-5Mo-5V-3Cr-1Zr alloy,张闫,
46,1,Ti-55531,80.63,5.21,1.1,5,4.91,0,0,2.76,0.39,0,Ti-Al-Zr-Mo-V-Cr-Fe,1174,7,0,1,1,0,0,0,1,800,1,2,1,580,8,2,,,1357,,13.1,,,,,,,17.8,,,,Relationships between microstructure and mechanical properties of Ti-5Al-5Mo-5V-3Cr-1Zr alloy,8,常海峰,Relationships between microstructure and mechanical properties of Ti-5Al-5Mo-5V-3Cr-1Zr alloy,张闫,
47,1,Ti-55531,80.63,5.21,1.1,5,4.91,0,0,2.76,0.39,0,Ti-Al-Zr-Mo-V-Cr-Fe,1174,7,0,1,1,0,0,0,1,805,1,2,1,580,8,2,,,1311,,15.7,,,,,,,16.7,,,,Relationships between microstructure and mechanical properties of Ti-5Al-5Mo-5V-3Cr-1Zr alloy,8,常海峰,Relationships between microstructure and mechanical properties of Ti-5Al-5Mo-5V-3Cr-1Zr alloy,张闫,
48,1,Ti-55531,80.63,5.21,1.1,5,4.91,0,0,2.76,0.39,0,Ti-Al-Zr-Mo-V-Cr-Fe,1174,7,0,1,1,0,0,0,1,810,1,2,1,580,8,2,,,1311,,16.7,,,,,,,18.8,,,,Relationships between microstructure and mechanical properties of Ti-5Al-5Mo-5V-3Cr-1Zr alloy,8,常海峰,Relationships between microstructure and mechanical properties of Ti-5Al-5Mo-5V-3Cr-1Zr alloy,张闫,
49,1,Ti-55531,80.63,5.21,1.1,5,4.91,0,0,2.76,0.39,0,Ti-Al-Zr-Mo-V-Cr-Fe,1174,7,0,1,1,0,0,0,1,815,1,2,1,580,8,2,,,1342,,14,,,,,,,16.3,,,,Relationships between microstructure and mechanical properties of Ti-5Al-5Mo-5V-3Cr-1Zr alloy,8,常海峰,Relationships between microstructure and mechanical properties of Ti-5Al-5Mo-5V-3Cr-1Zr alloy,张闫,
50,1,Ti-55531,80.63,5.21,1.1,5,4.91,0,0,2.76,0.39,0,Ti-Al-Zr-Mo-V-Cr-Fe,1174,7,0,1,1,0,0,0,1,820,1,2,1,580,8,2,,,1365,,11.6,,,,,,,16.2,,,,Relationships between microstructure and mechanical properties of Ti-5Al-5Mo-5V-3Cr-1Zr alloy,8,常海峰,Relationships between microstructure and mechanical properties of Ti-5Al-5Mo-5V-3Cr-1Zr alloy,张闫,
51,1,Ti-55531,80.63,5.21,1.1,5,4.91,0,0,2.76,0.39,0,Ti-Al-Zr-Mo-V-Cr-Fe,1174,7,0,1,1,0,0,0,1,830,1,2,1,580,8,2,,,1356,,9.4,,,,,,,16.1,,,,Relationships between microstructure and mechanical properties of Ti-5Al-5Mo-5V-3Cr-1Zr alloy,8,常海峰,Relationships between microstructure and mechanical properties of Ti-5Al-5Mo-5V-3Cr-1Zr alloy,张闫,
85,1,,80.478,5.01,1,4.97,4.98,0,0,2.99,0.37,0,Ti-Al-Zr-Mo-V-Cr-Fe,1174,7,0,1,3,0,0,0,1,760,0.5,2,1,600,6,2,,,1274,1028,4,,,,,,,12.72,,,,Effect of Annealing Temperature on the Strength and Toughness of Ti-55531 Titanium Alloy After Multiple Heat Treatment,20,常海峰,Effect of Annealing Temperature on the Strength and Toughness of Ti-55531 Titanium Alloy After Multiple Heat Treatment,张闫,三段式热处理：在855℃固溶处理30 min，然后分别在700、730和760℃退火30 min，最后在600℃时效6 h
86,1,,80.478,5.01,1,4.97,4.98,0,0,2.99,0.37,0,Ti-Al-Zr-Mo-V-Cr-Fe,1174,7,0,1,3,0,0,0,1,730,0.5,2,1,600,6,2,,,1240,1175,4.6,,,,,,,14.83,,,,Effect of Annealing Temperature on the Strength and Toughness of Ti-55531 Titanium Alloy After Multiple Heat Treatment,20,常海峰,Effect of Annealing Temperature on the Strength and Toughness of Ti-55531 Titanium Alloy After Multiple Heat Treatment,张闫,三段式热处理：在855℃固溶处理30 min，然后分别在700、730和760℃退火30 min，最后在600℃时效6 h
87,1,,80.478,5.01,1,4.97,4.98,0,0,2.99,0.37,0,Ti-Al-Zr-Mo-V-Cr-Fe,1174,7,0,1,3,0,0,0,1,700,0.5,2,1,600,6,2,,,1194,1128,7.3,,,,,,,19.36,,,,Effect of Annealing Temperature on the Strength and Toughness of Ti-55531 Titanium Alloy After Multiple Heat Treatment,20,常海峰,Effect of Annealing Temperature on the Strength and Toughness of Ti-55531 Titanium Alloy After Multiple Heat Treatment,张闫,三段式热处理：在855℃固溶处理30 min，然后分别在700、730和760℃退火30 min，最后在600℃时效6 h
124,1,,86.125,4.86,0.025,1.87,4.87,0,0,1.3,0.8,0,Ti-Al-Zr-Mo-V-Cr-Fe,1174,7,0,0,0,0,0,0,1,800,1,1,0,0,0,0,,,990,870,17,,,,,,,,23.8,,,Influence of Heat Treatment on Microstructure and Mechanical Characteristics of the Titanium Alloy Ti-5Al-5 V-2Mo-Cr with Metastable β-Phase,31,常海峰,Influence of Heat Treatment on Microstructure and Mechanical Characteristics of the Titanium Alloy Ti-5Al-5 V-2Mo-Cr with Metastable β-Phase,张闫,750℃1 h退火，然后在炉中加热至800℃和860℃，水淬
125,1,,86.125,4.86,0.025,1.87,4.87,0,0,1.3,0.8,0,Ti-Al-Zr-Mo-V-Cr-Fe,1174,7,0,0,0,0,0,0,1,860,1,1,0,0,0,0,,,1050,920,11,,,,,,,,27.6,,,Influence of Heat Treatment on Microstructure and Mechanical Characteristics of the Titanium Alloy Ti-5Al-5 V-2Mo-Cr with Metastable β-Phase,31,常海峰,Influence of Heat Treatment on Microstructure and Mechanical Characteristics of the Titanium Alloy Ti-5Al-5 V-2Mo-Cr with Metastable β-Phase,张闫,750℃1 h退火，然后在炉中加热至800℃和860℃，水淬
97,1,,82.14,5.1,1.83,4.7,0,0,0,3.21,0.1,2.88,Ti-Al-Zr-Mo-Cr-Fe-Sn,1191,7,0,0,0,0,0,0,0,0,0,0,1,630,8,2,,,1120,1030,7,,,,,,,,,,,Microstructure Evolution and Mechanical Properties of Linear Friction Welded Ti-5Al-2Sn-2Zr-4Mo-4Cr (Ti17)Titanium Alloy Joints,23,常海峰,97,,
142,0,,82.657,5.02,1.95,3.88,0,0,0,3.93,0.05,2.37,Ti-Al-Zr-Mo-Cr-Fe-Sn,1191,7,0,1,3,1,820,20,1,820,4,1,1,630,8,2,,,,,,,,,,,55.33,,,,,Effect of microstructure evolution of the lamellar alpha on impact toughness in a two-phase titanium alloy,37,常海峰,142,,无可用性能
143,0,,82.657,5.02,1.95,3.88,0,0,0,3.93,0.05,2.37,Ti-Al-Zr-Mo-Cr-Fe-Sn,1191,7,0,1,3,1,820,40,1,820,4,1,1,630,8,2,,,,,,,,,,,42.33,,,,,Effect of microstructure evolution of the lamellar alpha on impact toughness in a two-phase titanium alloy,37,常海峰,143,,无可用性能
144,0,,82.657,5.02,1.95,3.88,0,0,0,3.93,0.05,2.37,Ti-Al-Zr-Mo-Cr-Fe-Sn,1191,7,0,1,3,1,820,60,1,820,4,1,1,630,8,2,,,,,,,,,,,30.67,,,,,Effect of microstructure evolution of the lamellar alpha on impact toughness in a two-phase titanium alloy,37,常海峰,144,,无可用性能
145,0,,82.595,5.22,2.05,4.12,0,0,0,3.66,0.09,2.15,Ti-Al-Zr-Mo-Cr-Fe-Sn,1191,7,0,0,0,0,0,0,1,600,8,2,0,0,0,0,,,,,,,,,,,,,,,,Research on the microstructural evolution mechanism and impact toughness of Ti-17 alloy with an initial basket-weave microstructure,38,常海峰,145,,无可用性能
146,0,,82.595,5.22,2.05,4.12,0,0,0,3.66,0.09,2.15,Ti-Al-Zr-Mo-Cr-Fe-Sn,1191,7,0,0,0,1,0,20,1,601,8.016666667,2,0,0,0,0,,,,,,,,,,,,,,,,Research on the microstructural evolution mechanism and impact toughness of Ti-17 alloy with an initial basket-weave microstructure,38,常海峰,146,,无可用性能
147,0,,82.595,5.22,2.05,4.12,0,0,0,3.66,0.09,2.15,Ti-Al-Zr-Mo-Cr-Fe-Sn,1191,7,0,0,0,1,0,40,1,602,8.033333333,2,0,0,0,0,,,,,,,,,,,31.52,,,,,Research on the microstructural evolution mechanism and impact toughness of Ti-17 alloy with an initial basket-weave microstructure,38,常海峰,147,,无可用性能
148,0,,82.595,5.22,2.05,4.12,0,0,0,3.66,0.09,2.15,Ti-Al-Zr-Mo-Cr-Fe-Sn,1191,7,0,0,0,1,0,60,1,603,8.05,2,0,0,0,0,,,,,,,,,,,23.58,,,,,Research on the microstructural evolution mechanism and impact toughness of Ti-17 alloy with an initial basket-weave microstructure,38,常海峰,148,,无可用性能
149,1,,83.979,5.93,2.03,2.04,1.99,0,0,2,0,1.97,Ti-Al-Zr-Mo-V-Cr-Sn,1199,7,0,0,0,0,0,0,0,0,0,0,0,0,0,0,,,1025,943,6,14.7,,,,,,,,,,Microstructure and mechanical properties of a newly developed Ti-6Al-2Mo-2Sn-2Zr-2Cr-2V alloy fabricated by laser directed energy deposition,39,常海峰,149,,
150,0,,83.979,5.93,2.03,2.04,1.99,0,0,2,0,1.97,Ti-Al-Zr-Mo-V-Cr-Sn,1199,7,0,0,0,0,0,0,1,900,2,2,0,0,0,0,,,,,,,,,,,,,,,,Microstructure and mechanical properties of a newly developed Ti-6Al-2Mo-2Sn-2Zr-2Cr-2V alloy fabricated by laser directed energy deposition,39,常海峰,150,,无可用性能
151,0,,83.979,5.93,2.03,2.04,1.99,0,0,2,0,1.97,Ti-Al-Zr-Mo-V-Cr-Sn,1199,7,0,0,0,0,0,0,1,920,2,2,1,540,4,2,,,,,,,,,,,,,,,,Microstructure and mechanical properties of a newly developed Ti-6Al-2Mo-2Sn-2Zr-2Cr-2V alloy fabricated by laser directed energy deposition,39,常海峰,151,,无可用性能
152,1,,83.979,5.93,2.03,2.04,1.99,0,0,2,0,1.97,Ti-Al-Zr-Mo-V-Cr-Sn,1199,7,0,0,0,0,0,0,1,940,2,2,0,0,0,0,,,1197.4,1080.7,7.8,19.2,,,,,,,,,,Microstructure and mechanical properties of a newly developed Ti-6Al-2Mo-2Sn-2Zr-2Cr-2V alloy fabricated by laser directed energy deposition,39,常海峰,152,,
206,1,,86.74,6,3.6,0.13,0,0.24,0.12,0,0,2.8,Ti-Al-Zr-Mo-Ta-Nb-Sn,0,7,1,0,1,0,0,0,1,950,1,1,1,650,6,2,,,995,883,8.1,,,,,,,,,,,收集于西工大硕博论文，未公开,206,袁睿豪,206,,
104,1,Ti-5321,82.466,5.02,2.01,3.03,2.99,0,1.37,2.06,0.99,0,Ti-Al-Zr-Mo-V-Nb-Cr-Fe,1204,8,0,1,2,0,0,0,1,830,1,2,1,570,8,2,,,1296,1196,12.3,,,,,,,,,,,Microstructure tailoring and impact toughness of a newly developed high strength Ti-5Al-3Mo-3V-2Cr-2Zr-1Nb-1Fe alloy,25,常海峰,Microstructure tailoring and impact toughness of a newly developed high strength Ti-5Al-3Mo-3V-2Cr-2Zr-1Nb-1Fe alloy,张闫,
105,1,,82.466,5.02,2.01,3.03,2.99,0,1.37,2.06,0.99,0,Ti-Al-Zr-Mo-V-Nb-Cr-Fe,1204,8,0,1,2,0,0,0,1,830,1,0,1,570,8,2,,,1060,969,20,,,,,,,,,,,Microstructure tailoring and impact toughness of a newly developed high strength Ti-5Al-3Mo-3V-2Cr-2Zr-1Nb-1Fe alloy,25,常海峰,Microstructure tailoring and impact toughness of a newly developed high strength Ti-5Al-3Mo-3V-2Cr-2Zr-1Nb-1Fe alloy,张闫,
106,1,,82.466,5.02,2.01,3.03,2.99,0,1.37,2.06,0.99,0,Ti-Al-Zr-Mo-V-Nb-Cr-Fe,1204,8,0,1,2,0,0,0,1,900,1,0,1,570,8,2,,,1052,915,14.5,,,,,,,,,,,Microstructure tailoring and impact toughness of a newly developed high strength Ti-5Al-3Mo-3V-2Cr-2Zr-1Nb-1Fe alloy,25,常海峰,Microstructure tailoring and impact toughness of a newly developed high strength Ti-5Al-3Mo-3V-2Cr-2Zr-1Nb-1Fe alloy,张闫,
